Repository: Huchikoma/internship_MMQ

# AMMD
此项目是在西门子中国研究院实习期间所做的项目，基于Materials Data Curation System，使用Python以及Django搭建了一个材料数据可视化的平台。

项目结构

目录结构就是典型的django目录结构。

项目：mgi。

应用：admin_mdcs、api、compose、curate、explore、exporter、modules、oai_pmh、user_dashboard、data_mining、data_visual。这些应用对应不同的功能。

其它：bin（）、conf（mongodb配置文件）、scripts（一些功能脚本）、static、templates、utils

开启服务：

$source activate ammd16env

$mongod --config mongodb.conf

$python manage.py runserver

File: installer-pkg/data/xmlFiles/NIST recycling Powder Study.xml
<amProjectDB xmlns:xsi="http://www.w3.org/2001/XMLSchema-instance"  xsi:noNamespaceSchemaLocation="file:/C:/mdcs/ammd/1.5/installer-pkg/data/schema/am_schema_R2018a.xsd">
    <amProject>
        <projectID>NIST-RPS-14</projectID>
        <projectName>NIST Recycling Powder Study</projectName>
        <projectDescription>A series of 11 identical laser-based powder bed fusion (PBF) builds were completed with varying amounts of virgin and recycled nitrogen gas atomized S17-4 PH stainless steel powder following a specific powder recycling strategy that simulates industrial practice. Mechanical properties of parts were evaluated using tensile and hardness tests. Recycled powder properties, such as particle size distribution, flowability, chemical composition, and microstructure were evaluated. The recycled powder showed no significant changes in its particle size (PS), particle size distribution (PSD), and particle shape but apparent density and powder bed density increased while flow time improved. Recycling the powder in a nitrogen atmosphere caused a slight increase of the martensitic-ferritic phase in the predominately austenitic S17-4 PH powder. Laser-based PBF fabricated austenitic-martensitic-ferritic S17-4 PH showed a ratio of approximately 1:1 between austenitic and martensitic-ferritic phases. The specimens were heat treated for stress relief. Tensile tests on the specimens did not show dramatic change in the tensile properties with recycling up to 11 times. The fine dendritic austenitic-martensitic-ferritic microstructure of the heat-treated S17-4-PH reached a 0.2 % offset yield strength (YS0.2) above 520 MPa, and an elongation after fracture (A) of 28 %. Mechanical and material properties from specimens fabricated from powder recycled up to 11 times were similar to specimens fabricated from virgin powder.</projectDescription>
        <organization>NIST</organization>
        <start>2014-04-01</start>
        <end>2017-04-01</end>
        <contact>Gregor Jacob</contact>
    </amProject>   
</amProjectDB>
