Repository: Huchikoma/internship_MMQ

# AMMD
此项目是在西门子中国研究院实习期间所做的项目，基于Materials Data Curation System，使用Python以及Django搭建了一个材料数据可视化的平台。

项目结构

目录结构就是典型的django目录结构。

项目：mgi。

应用：admin_mdcs、api、compose、curate、explore、exporter、modules、oai_pmh、user_dashboard、data_mining、data_visual。这些应用对应不同的功能。

其它：bin（）、conf（mongodb配置文件）、scripts（一些功能脚本）、static、templates、utils

开启服务：

$source activate ammd16env

$mongod --config mongodb.conf

$python manage.py runserver

File: installer-pkg/data/xmlFiles/DeltaStainlessSteel17-4PH.xml
<amVendorMaterialDB xmlns:xsi="http://www.w3.org/2001/XMLSchema-instance" xsi:noNamespaceSchemaLocation="file:/C:/mdcs/ammd/1.5/installer-pkg/data/schema/am_schema_R2018a.xsd">
    <amVendorMaterial>
        <productDefinition>
            <productName>Delta Stainless Steel 17-4PH</productName>
            <vendor>
                <vendorNameEnum>Delta</vendorNameEnum>
            </vendor>
            <productID>9011-0041</productID>
        </productDefinition>
        <materialType>
	  <materialEnum>StainlessSteel</materialEnum>
	</materialType>
        <materialName>
	  <materialNameEnum>17-4PH</materialNameEnum>
	</materialName>
        <materialForm>
	  <materialFormEnum>POWDER</materialFormEnum>
	</materialForm>
        <materialGrade>A564M-13; F899-12b</materialGrade>
        <manufacturingMethod>
	  <materialManufacturingMethodEnum>Powder-Nitrogen Atomized</materialManufacturingMethodEnum>
	</manufacturingMethod>
        <materialSpec>
            <powder>
                <powderComposition>
                    <analysisStandards>ASTM E2823/E1479/E1019</analysisStandards>
                    <constituent>
                        <element>Chromium</element>
                        <quantity>
                            <unit>weight %</unit>
                            <value>
                                <min>15</min>
                                <max>17.5</max>
                            </value>
                        </quantity>
                    </constituent>
                    <constituent>
                        <element>Nickel</element>
                        <quantity>
                            <unit>weight %</unit>
                            <value>
                                <min>3</min>
                                <max>5</max>
                            </value>
                        </quantity>
                    </constituent>
                    <constituent>
                        <element>Copper</element>
                        <quantity>
                            <unit>weight %</unit>
                            <value>
                                <min>3</min>
                                <max>5</max>
                            </value>
                        </quantity>
                    </constituent>
                    <constituent>
                        <element>Silicon</element>
                        <quantity>
                            <unit>weight %</unit>
                            <value>
                                <min>0</min>
                                <max>1</max>
                            </value>
                        </quantity>
                    </constituent>
                    <constituent>
                        <element>Manganese</element>
                        <quantity>
                            <unit>weight %</unit>
                            <value>
                                <min>0</min>
                                <max>1</max>
                            </value>
                        </quantity>
                    </constituent>
                    <constituent>
                        <element>Phosphorus</element>
                        <quantity>
                            <unit>weight %</unit>
                            <value>
                                <min>0</min>
                                <max>.04</max>
                            </value>
                        </quantity>
                    </constituent>
                    <constituent>
                        <element>Sulfur</element>
                        <quantity>
                            <unit>weight %</unit>
                            <value>
                                <min>0</min>
                                <max>.03</max>
                            </value>
                        </quantity>
                    </constituent>
                    <constituent>
                        <element>Carbon</element>
                        <quantity>
                            <unit>weight %</unit>
                            <value>
                                <min>0</min>
                                <max>.07</max>
                            </value>
                        </quantity>
                    </constituent>
                    <constituent>
                        <element>Niobium</element>
                        <quantity>
                            <unit>weight %</unit>
                            <value>
                                <min>0</min>
                                <max>.45</max>
                            </value>
                        </quantity>
                    </constituent>
                    <constituent>
                        <element>Tantalun</element>
                        <quantity>
                            <unit>weight %</unit>
                            <value>
                                <min>0</min>
                                <max>.45</max>
                            </value>
                        </quantity>
                    </constituent>
                </powderComposition>
                <density>                    
                    <apparentDensity>  
                        <measurementMethod>Hall</measurementMethod>
                        <measurementMethod>Scott</measurementMethod>
                        <measurementMethod>Carney</measurementMethod>
                        <apparentDensityValue>
                            <unit>g/cm^3</unit>
                            <value>
                                <average>3.83</average>
                            </value>
                        </apparentDensityValue>
                    </apparentDensity>
                    <tapDensity>
                        <measurementMethod>N/A</measurementMethod>
                        <tapDensityValue>
                            <unit>g/cm^3</unit>
                            <value>
                                <average>4.7</average>
                            </value>
                        </tapDensityValue>
                    </tapDensity>
                </density> 
             <particleSize>
                    <dValues>
                        <measurementMethod>ASTM B822</measurementMethod>
                        <dValueItem>
                            <name>D50</name>
                            <unit>micrometer</unit>
                            <value>
                                <min>36</min>
                                <max>44</max>
                            </value>
                        </dValueItem>                        
                    </dValues>
                    <sieveDistribution>
                        <measurementMethod>ASTM B214</measurementMethod>
                        <particles>
                            <particleSize>
                                <unit>micrometer</unit>                                
                                <value>
                                    <min>53</min>
                                </value>
                            </particleSize>
                            <percentOfMass>
                                <unit>%</unit>
                                <value>
                                    <max>6</max>
                                </value>
                            </percentOfMass>
                        </particles>
                        <particles>
                            <particleSize>
                                <unit>micrometer</unit>                                
                                <value>
                                    <min>63</min>
                                </value>
                            </particleSize>
                            <percentOfMass>
                                <unit>%</unit>
                                <value>
                                    <max>1</max>
                                </value>
                            </percentOfMass>
                        </particles>
                    </sieveDistribution>
                </particleSize>
            </powder>            
            <part>
                <buildSpecs>
                    <vendor>Delta</vendor>
                    <machineModel>MU200</machineModel>
                    <parameterSet>17-4PH 40um Stainless</parameterSet>
                    <software>DeltaSYSTEM 2.5</software>
                    <partTreatment>Vacuum H900 heat treatment procedure; or Atmospheric HT procedure (Argon)</partTreatment>
                    <atmosphere>Argon</atmosphere>
                </buildSpecs>
                <partProperty>
                    <tensile>
                        <direction>XY</direction>
                        <UTS>
                            <unit>MPa</unit>
                            <value>
                                <average>886</average>
                                <std>70.4</std>
                            </value>
                        </UTS>
                        <YS>
                            <unit>MPa</unit>
                            <value>
                                <average>860.6</average>
                                <std>75.7</std>
                            </value>
                        </YS>
                        <elongation>
                            <unit>%</unit>
                            <value>
                                <average>19.9</average>
                                <std>1.2</std>
                            </value>
                        </elongation>
                        <characterizationStandardsMethod>as Built</characterizationStandardsMethod>
                    </tensile>
                    <tensile>
                        <direction>Z</direction>
                        <UTS>
                            <unit>MPa</unit>
                            <value>
                                <average>924.2</average>
                                <std>65.9</std>
                            </value>
                        </UTS>
                        <YS>
                            <unit>MPa</unit>
                            <value>
                                <average>861.3</average>
                                <std>44.7</std>
                            </value>
                        </YS>
                        <elongation>
                            <unit>%</unit>
                            <value>
                                <average>20.1</average>
                                <std>1.5</std>
                            </value>
                        </elongation>
                        <characterizationStandardsMethod>as Built</characterizationStandardsMethod>
                    </tensile>
                    <tensile>
                        <direction>XY</direction>
                        <UTS>
                            <unit>Mpa</unit>
                            <value>
                                <average>1335.8</average>
                                <std>5.2</std>
                            </value>
                        </UTS>
                        <YS>
                            <unit>MPa</unit>
                            <value>
                                <average>1235.2</average>
                                <std>9.8</std>
                            </value>
                        </YS>
                        <elongation>
                            <unit>%</unit>
                            <value>
                                <average>14.0</average>
                                <std>0.7</std>
                            </value>
                        </elongation>
                        <characterizationStandardsMethod>Vacuum H900 heattreated</characterizationStandardsMethod>
                    </tensile>
                    <tensile>
                        <direction>Z</direction>
                        <UTS>
                            <unit>MPa</unit>
                            <value>
                                <average>1342.6</average>
                                <std>7.7</std>
                            </value>
                        </UTS>
                        <YS>
                            <unit>MPa</unit>
                            <value>
                                <average>1250.7</average>
                                <std>13.5</std>
                            </value>
                        </YS>
                        <elongation>
                            <unit>%</unit>
                            <value>
                                <average>13.5</average>
                                <std>0.7</std>
                            </value>
                        </elongation>
                        <characterizationStandardsMethod>Vacuum H900 heattreated</characterizationStandardsMethod>
                    </tensile>
                    <tensile>
                        <direction>XY</direction>
                        <UTS>
                            <unit>MPa</unit>
                            <value>
                                <average>1340.6</average>
                                <std>5.9</std>
                            </value>
                        </UTS>
                        <YS>
                            <unit>MPa</unit>
                            <value>
                                <average>1235.5</average>
                                <std>8.7</std>
                            </value>
                        </YS>
                        <elongation>
                            <unit>%</unit>
                            <value>
                                <average>13.5</average>
                                <std>0.9</std>
                            </value>
                        </elongation>
                        <characterizationStandardsMethod>Atmospheric Heat Treated </characterizationStandardsMethod>
                    </tensile>
                    <tensile>
                        <direction>Z</direction>
                        <UTS>
                            <unit>MPa</unit>
                            <value>
                                <average>1345.5</average>
                                <std>2.8</std>
                            </value>
                        </UTS>
                        <YS>
                            <unit>MPa</unit>
                            <value>
                                <average>1242.6</average>
                                <std>10.1</std>
                            </value>
                        </YS>
                        <elongation>
                            <unit>%</unit>
                            <value>
                                <average>12.6</average>
                                <std>0.9</std>
                            </value>
                        </elongation>
                        <characterizationStandardsMethod>Atmospheric Heat Treated </characterizationStandardsMethod>
                    </tensile>
                    <tensile>
                        <direction>XY</direction>
                        <UTS>
                            <unit>MPa</unit>
                            <value>
                                <min>1310</min>
                            </value>
                        </UTS>
                        <YS>
                            <unit>MPa</unit>
                            <value>
                                <min>1170</min>
                            </value>
                        </YS>
                        <elongation>
                            <unit>%</unit>
                            <value>
                                <min>10</min>
                            </value>
                        </elongation>
                        <characterizationStandardsMethod>ASTM A564 </characterizationStandardsMethod>
                    </tensile>
                    <tensile>
                        <direction>Z</direction>
                        <UTS>
                            <unit>MPa</unit>
                            <value>
                                <min>1310</min>
                            </value>
                        </UTS>
                        <YS>
                            <unit>MPa</unit>
                            <value>
                                <min>1170</min>
                            </value>
                        </YS>
                        <elongation>
                            <unit>%</unit>
                            <value>
                                <min>10</min>
                            </value>
                        </elongation>
                        <characterizationStandardsMethod>ASTM A564 </characterizationStandardsMethod>
                    </tensile>
                    <hardness>
                        <description>As built</description>
                        <unit>HRC</unit>
                        <value>
                            <average>23.9</average>
                            <std>3.6</std>
                        </value>
                    </hardness>
                    <hardness>
                        <description>Vacuum H900 Heat Treated</description>
                        <unit>HRC</unit>
                        <value>
                            <average>42.1</average>
                            <std>0.5</std>
                        </value>
                    </hardness>
                    <hardness>
                        <description>Atmospheric Heat Treated</description>
                        <unit>HRC</unit>
                        <value>
                            <average>42.1</average>
                            <std>0.5</std>
                        </value>
                    </hardness>
                    <hardness>
                        <description>Atmospheric Heat Treated</description>
                        <unit>HRC</unit>
                        <value>
                            <min>40</min>
                        </value>
                    </hardness>
                    <density>
                        <bulkDensity>
                            <bulkDensityValue>
                                <unit>g/cm^3</unit>
                                <value>
                                    <average>7.79</average>
                                </value>
                            </bulkDensityValue>
                        </bulkDensity>
                    </density>                    
                    <dimensional>
                        <smallPartAccuracy>
                            <unit>micrometer</unit>
                            <value>
                                <average>50</average>
                            </value>
                        </smallPartAccuracy>                        
                        <minWallThickness>
                            <unit>micrometer</unit>
                            <value>
                                <average>400</average>
                            </value>
                        </minWallThickness>
                    </dimensional>
                    <SRMeasurement>
                        <surfaceRoughness>
                            <value>
                                <name>Ra-XY</name>
                                <description>after shot-peening</description>              
                                <unit>micrometer</unit>
                                <value>
                                    <min>3.5</min>
                                    <max>5.9</max>
                                </value>
                            </value>
                        </surfaceRoughness>
                        <surfaceRoughness>
                            <value>
                                <name>Rz-XY</name>
                                <description>after shot-peening</description>              
                                <unit>micrometer</unit>
                                <value>
                                    <min>17.3</min>
                                    <max>27.7</max>
                                </value>
                            </value>
                        </surfaceRoughness>
                        <surfaceRoughness>
                            <value>
                                <name>Ra-Z</name>
                                <description>after shot-peening</description>              
                                <unit>micrometer</unit>
                                <value>
                                    <min>3.4</min>
                                    <max>5.5</max>
                                </value>
                            </value>
                        </surfaceRoughness>
                        <surfaceRoughness>
                            <value>
                                <name>Rz-Z</name>
                                <description>after shot-peening</description>              
                                <unit>micrometer</unit>
                                <value>
                                    <min>15.9</min>
                                    <max>28.5</max>
                                </value>
                            </value>
                        </surfaceRoughness>      
                    </SRMeasurement>                                 
                    <microStructure>
                        <porosity>
                            <description>Heat treated</description>
                            <unit>%</unit>
                            <value>
                                <average>0.030</average>
                            </value>
                        </porosity>
                        <poreSize>
                            <description>heat treated</description>
                            <unit>micrometer</unit>
                            <value>
                                <average>7.2</average>
                            </value>
                        </poreSize>
                    </microStructure>                    
                </partProperty>
            </part>
        </materialSpec>
    </amVendorMaterial>
</amVendorMaterialDB>

File: installer-pkg/data/xmlFiles/EWI_IN625_RR_GrainSize1_1.xml
<?xml version="1.0" encoding="UTF-8"?>
<amTestDB
  xmlns:xsi="http://www.w3.org/2001/XMLSchema-instance"
  xsi:noNamespaceSchemaLocation="../schema/test.xsd">
  <amTest>
    <partTest>
      <testID>EWI_IN625_RR_GrainSize_XY_1</testID>
      <projectID>EWI-IN625-RR-12</projectID>
      <testType>GRAIN</testType>
      <testOperator>NIST</testOperator>
      <testLocation>Gaithersburg, MD</testLocation>
      <startTime>2014-05-01T00:00:00</startTime>
      <stopTime>2014-05-01T00:00:00</stopTime>
      <partID>Not Specified</partID>
      <buildID>EWI_JIP_625_NISTbuild</buildID>
      <specimenID>Not Specified</specimenID>
      <specimenPreparation>As-built and heat treated</specimenPreparation>
      <testStandards>ASTM E112</testStandards>
      <testEquipment>
        <machineID>Not Specified</machineID>
      </testEquipment>
      <testResults>
        <grain>
          <direction>XY</direction>
          <grainSize>
            <unit>micrometer</unit>
            <value>
              <average>7.500000</average>
            </value>
          </grainSize>
        </grain>
      </testResults>
    </partTest>
  </amTest>
</amTestDB>

File: installer-pkg/data/xmlFiles/EWI_IN625_RR_GrainSize1_2.xml
<?xml version="1.0" encoding="UTF-8"?>
<amTestDB
  xmlns:xsi="http://www.w3.org/2001/XMLSchema-instance"
  xsi:noNamespaceSchemaLocation="../schema/test.xsd">
  <amTest>
    <partTest>
      <testID>EWI_IN625_RR_GrainSize_Z_1</testID>
      <projectID>EWI-IN625-RR-12</projectID>
      <testType>GRAIN</testType>
      <testOperator>NIST</testOperator>
      <testLocation>Gaithersburg, MD</testLocation>
      <startTime>2014-05-01T00:00:00</startTime>
      <stopTime>2014-05-01T00:00:00</stopTime>
      <partID>Not Specified</partID>
      <buildID>EWI_JIP_625_NISTbuild</buildID>
      <specimenID>Not Specified</specimenID>
      <specimenPreparation>As-built and heat treated</specimenPreparation>
      <testStandards>ASTM E112</testStandards>
      <testEquipment>
        <machineID>Not Specified</machineID>
      </testEquipment>
      <testResults>
        <grain>
          <direction>Z</direction>
          <grainSize>
            <unit>micrometer</unit>
            <value>
              <average>4.000000</average>
            </value>
          </grainSize>
        </grain>
      </testResults>
    </partTest>
  </amTest>
</amTestDB>

File: installer-pkg/data/xmlFiles/EWI_IN625_RR_GrainSize2_1.xml
<?xml version="1.0" encoding="UTF-8"?>
<amTestDB
  xmlns:xsi="http://www.w3.org/2001/XMLSchema-instance"
  xsi:noNamespaceSchemaLocation="../schema/test.xsd">
  <amTest>
    <partTest>
      <testID>EWI_IN625_RR_GrainSize_XY_2</testID>
      <projectID>EWI-IN625-RR-12</projectID>
      <testType>GRAIN</testType>
      <testOperator>NIST</testOperator>
      <testLocation>Gaithersburg, MD</testLocation>
      <startTime>2014-05-01T00:00:00</startTime>
      <stopTime>2014-05-01T00:00:00</stopTime>
      <partID>Not Specified</partID>
      <buildID>EWI_JIP_625_DMC_Build2</buildID>
      <specimenID>Not Specified</specimenID>
      <specimenPreparation>As-built and heat treated</specimenPreparation>
      <testStandards>ASTM E112</testStandards>
      <testEquipment>
        <machineID>Not Specified</machineID>
      </testEquipment>
      <testResults>
        <grain>
          <direction>XY</direction>
          <grainSize>
            <unit>micrometer</unit>
            <value>
              <average>5.500000</average>
            </value>
          </grainSize>
        </grain>
      </testResults>
    </partTest>
  </amTest>
</amTestDB>

File: installer-pkg/data/xmlFiles/EWI_IN625_RR_GrainSize2_2.xml
<?xml version="1.0" encoding="UTF-8"?>
<amTestDB
  xmlns:xsi="http://www.w3.org/2001/XMLSchema-instance"
  xsi:noNamespaceSchemaLocation="../schema/test.xsd">
  <amTest>
    <partTest>
      <testID>EWI_IN625_RR_GrainSize_Z_2</testID>
      <projectID>EWI-IN625-RR-12</projectID>
      <testType>GRAIN</testType>
      <testOperator>NIST</testOperator>
      <testLocation>Gaithersburg, MD</testLocation>
      <startTime>2014-05-01T00:00:00</startTime>
      <stopTime>2014-05-01T00:00:00</stopTime>
      <partID>Not Specified</partID>
      <buildID>EWI_JIP_625_DMC_Build2</buildID>
      <specimenID>Not Specified</specimenID>
      <specimenPreparation>As-built and heat treated</specimenPreparation>
      <testStandards>ASTM E112</testStandards>
      <testEquipment>
        <machineID>Not Specified</machineID>
      </testEquipment>
      <testResults>
        <grain>
          <direction>Z</direction>
          <grainSize>
            <unit>micrometer</unit>
            <value>
              <average>5.500000</average>
            </value>
          </grainSize>
        </grain>
      </testResults>
    </partTest>
  </amTest>
</amTestDB>

File: installer-pkg/data/xmlFiles/EWI_IN625_RR_GrainSize3_1.xml
<?xml version="1.0" encoding="UTF-8"?>
<amTestDB
  xmlns:xsi="http://www.w3.org/2001/XMLSchema-instance"
  xsi:noNamespaceSchemaLocation="../schema/test.xsd">
  <amTest>
    <partTest>
      <testID>EWI_IN625_RR_GrainSize_XY_3</testID>
      <projectID>EWI-IN625-RR-12</projectID>
      <testType>GRAIN</testType>
      <testOperator>NIST</testOperator>
      <testLocation>Gaithersburg, MD</testLocation>
      <startTime>2014-05-01T00:00:00</startTime>
      <stopTime>2014-05-01T00:00:00</stopTime>
      <partID>Not Specified</partID>
      <buildID>EWI_JIP_625_DMC_Build3</buildID>
      <specimenID>Not Specified</specimenID>
      <specimenPreparation>As-built and heat treated</specimenPreparation>
      <testStandards>ASTM E112</testStandards>
      <testEquipment>
        <machineID>Not Specified</machineID>
      </testEquipment>
      <testResults>
        <grain>
          <direction>XY</direction>
          <grainSize>
            <unit>micrometer</unit>
            <value>
              <average>7.000000</average>
            </value>
          </grainSize>
        </grain>
      </testResults>
    </partTest>
  </amTest>
</amTestDB>

File: installer-pkg/data/xmlFiles/EWI_IN625_RR_GrainSize3_2.xml
<?xml version="1.0" encoding="UTF-8"?>
<amTestDB
  xmlns:xsi="http://www.w3.org/2001/XMLSchema-instance"
  xsi:noNamespaceSchemaLocation="../schema/test.xsd">
  <amTest>
    <partTest>
      <testID>EWI_IN625_RR_GrainSize_Z_3</testID>
      <projectID>EWI-IN625-RR-12</projectID>
      <testType>GRAIN</testType>
      <testOperator>NIST</testOperator>
      <testLocation>Gaithersburg, MD</testLocation>
      <startTime>2014-05-01T00:00:00</startTime>
      <stopTime>2014-05-01T00:00:00</stopTime>
      <partID>Not Specified</partID>
      <buildID>EWI_JIP_625_DMC_Build3</buildID>
      <specimenID>Not Specified</specimenID>
      <specimenPreparation>As-built and heat treated</specimenPreparation>
      <testStandards>ASTM E112</testStandards>
      <testEquipment>
        <machineID>Not Specified</machineID>
      </testEquipment>
      <testResults>
        <grain>
          <direction>Z</direction>
          <grainSize>
            <unit>micrometer</unit>
            <value>
              <average>4.500000</average>
            </value>
          </grainSize>
        </grain>
      </testResults>
    </partTest>
  </amTest>
</amTestDB>

File: installer-pkg/data/xmlFiles/EWI_IN625_RR_GrainSize4_1.xml
<?xml version="1.0" encoding="UTF-8"?>
<amTestDB
  xmlns:xsi="http://www.w3.org/2001/XMLSchema-instance"  xsi:noNamespaceSchemaLocation="file:/C:/mdcs/ammd/1.5/installer-pkg/data/schema/am_schema_R2018a.xsd">
  <amTest>
    <partTest>
      <testID>EWI_IN625_RR_GrainSize_XY_4</testID>
      <projectID>EWI-IN625-RR-12</projectID>
      <testType>GRAIN</testType>
      <testOperator>NIST</testOperator>
      <testLocation>Gaithersburg, MD</testLocation>
      <startTime>2014-05-01T00:00:00</startTime>
      <stopTime>2014-05-01T00:00:00</stopTime>
      <partID>Not Specified</partID>
      <buildID>EWI_JIP_625_DMC_Build4</buildID>
      <specimenID>Not Specified</specimenID>
      <specimenPreparation>As-built and heat treated</specimenPreparation>
      <testStandards>ASTM E112</testStandards>
      <testEquipment>
        <machineID>Not Specified</machineID>
      </testEquipment>
      <testResults>
        <grain>
          <direction>XY</direction>
          <grainSize>
            <unit>micrometer</unit>
            <value>
              <average>6.500000</average>
            </value>
          </grainSize>
        </grain>
      </testResults>
    </partTest>
  </amTest>
</amTestDB>

File: installer-pkg/data/xmlFiles/EWI_IN625_RR_GrainSize4_2.xml
<?xml version="1.0" encoding="UTF-8"?>
<amTestDB
  xmlns:xsi="http://www.w3.org/2001/XMLSchema-instance"  xsi:noNamespaceSchemaLocation="file:/C:/mdcs/ammd/1.5/installer-pkg/data/schema/am_schema_R2018a.xsd">
    <amTest>
      <partTest>
      <testID>EWI_IN625_RR_GrainSize_Z_4</testID>
      <projectID>EWI-IN625-RR-12</projectID>
      <testType>GRAIN</testType>
      <testOperator>NIST</testOperator>
      <testLocation>Gaithersburg, MD</testLocation>
      <startTime>2014-05-01T00:00:00</startTime>
      <stopTime>2014-05-01T00:00:00</stopTime>
      <partID>Not Specified</partID>
      <buildID>EWI_JIP_625_DMC_Build4</buildID>
      <specimenID>Not Specified</specimenID>
      <specimenPreparation>As-built and heat treated</specimenPreparation>
      <testStandards>ASTM E112</testStandards>
      <testEquipment>
        <machineID>Not Specified</machineID>
      </testEquipment>
      <testResults>
        <grain>
          <direction>Z</direction>
          <grainSize>
            <unit>micrometer</unit>
            <value>
              <average>5.000000</average>
            </value>
          </grainSize>
        </grain>
      </testResults>
    </partTest>
  </amTest>
</amTestDB>

File: installer-pkg/data/xmlFiles/EWI_IN625_RR_Hardness_1.xml
<?xml version="1.0" encoding="UTF-8"?>
<amTestDB
  xmlns:xsi="http://www.w3.org/2001/XMLSchema-instance"
  xsi:noNamespaceSchemaLocation="../schema/test.xsd">
  <amTest>
    <partTest>
      <testID>EWI_IN625_RR_Hardness_1</testID>
      <projectID>EWI-IN625-RR-12</projectID>
      <testType>HARDNESS</testType>
      <testOperator>NIST</testOperator>
      <testLocation>Gaithersburg, MD</testLocation>
      <startTime>2014-05-01T00:00:00</startTime>
      <stopTime>2014-05-01T00:00:00</stopTime>
      <partID>Not Specified</partID>
      <buildID>EWI_JIP_625_NISTbuild</buildID>
      <specimenID>Not Specified</specimenID>
      <specimenPreparation>As-built and heat treated</specimenPreparation>
      <testStandards>ASTM E112</testStandards>
      <testEquipment>
        <machineID>Not Specified</machineID>
      </testEquipment>
      <testResults>
        <hardness>
          <unit>Rockwell</unit>
          <value>
            <average>24.299999</average>
          </value>
        </hardness>
      </testResults>
    </partTest>
  </amTest>
</amTestDB>

File: installer-pkg/data/xmlFiles/EWI_IN625_RR_Hardness_2.xml
<?xml version="1.0" encoding="UTF-8"?>
<amTestDB
  xmlns:xsi="http://www.w3.org/2001/XMLSchema-instance"  xsi:noNamespaceSchemaLocation="file:/C:/mdcs/ammd/1.5/installer-pkg/data/schema/am_schema_R2018a.xsd">
  <amTest>
    <partTest>
      <testID>EWI_IN625_RR__Hardness_2</testID>
      <projectID>EWI-IN625-RR-12</projectID>
      <testType>HARDNESS</testType>
      <testOperator>NIST</testOperator>
      <testLocation>Gaithersburg, MD</testLocation>
      <startTime>2014-05-01T00:00:00</startTime>
      <stopTime>2014-05-01T00:00:00</stopTime>
      <partID>Not Specified</partID>
      <buildID>EWI_JIP_625_DMC_Build2</buildID>
      <specimenID>Not Specified</specimenID>
      <specimenPreparation>As-built and heat treated</specimenPreparation>
      <testStandards>ASTM E112</testStandards>
      <testEquipment>
        <machineID>Not Specified</machineID>
      </testEquipment>
      <testResults>
        <hardness>
          <unit>Rockwell</unit>
          <value>
            <average>24.299999</average>
          </value>
        </hardness>
      </testResults>
    </partTest>
  </amTest>
</amTestDB>

File: installer-pkg/data/xmlFiles/EWI_IN625_RR_Hardness_3.xml
<?xml version="1.0" encoding="UTF-8"?>
<amTestDB
  xmlns:xsi="http://www.w3.org/2001/XMLSchema-instance"
  xsi:noNamespaceSchemaLocation="../schema/test.xsd">
  <amTest>
    <partTest>
      <testID>EWI_IN625_RR_Hardness_3</testID>
      <projectID>EWI-IN625-RR-12</projectID>
      <testType>HARDNESS</testType>
      <testOperator>NIST</testOperator>
      <testLocation>Gaithersburg, MD</testLocation>
      <startTime>2014-05-01T00:00:00</startTime>
      <stopTime>2014-05-01T00:00:00</stopTime>
      <partID>Not Specified</partID>
      <buildID>EWI_JIP_625_DMC_Build3</buildID>
      <specimenID>Not Specified</specimenID>
      <specimenPreparation>As-built and heat treated</specimenPreparation>
      <testStandards>ASTM E112</testStandards>
      <testEquipment>
        <machineID>Not Specified</machineID>
      </testEquipment>
      <testResults>
        <hardness>
          <unit>Rockwell</unit>
          <value>
            <average>24.299999</average>
          </value>
        </hardness>
      </testResults>
    </partTest>
  </amTest>
</amTestDB>

File: installer-pkg/data/xmlFiles/EWI_IN625_RR_Hardness_4.xml
<?xml version="1.0" encoding="UTF-8"?>
<amTestDB
  xmlns:xsi="http://www.w3.org/2001/XMLSchema-instance"  xsi:noNamespaceSchemaLocation="file:/C:/mdcs/ammd/1.5/installer-pkg/data/schema/am_schema_R2018a.xsd">
  <amTest>
    <partTest>
      <testID>EWI_IN625_RR__Hardness_4</testID>
      <projectID>EWI-IN625-RR-12</projectID>
      <testType>HARDNESS</testType>
      <testOperator>NIST</testOperator>
      <testLocation>Gaithersburg, MD</testLocation>
      <startTime>2014-05-01T00:00:00</startTime>
      <stopTime>2014-05-01T00:00:00</stopTime>
      <partID>Not Specified</partID>
      <buildID>EWI_JIP_625_DMC_Build4</buildID>
      <specimenID>Not Specified</specimenID>
      <specimenPreparation>As-built and heat treated</specimenPreparation>
      <testStandards>ASTM E112</testStandards>
      <testEquipment>
        <machineID>Not Specified</machineID>
      </testEquipment>
      <testResults>
        <hardness>
          <unit>Rockwell</unit>
          <value>
            <average>24.299999</average>
          </value>
        </hardness>
      </testResults>
    </partTest>
  </amTest>
</amTestDB>

File: installer-pkg/data/xmlFiles/NIST DeltaStainlessSteel17-4PH Virgin Stock 2014.xml
<amMaterialDB xmlns:xsi="http://www.w3.org/2001/XMLSchema-instance"  xsi:noNamespaceSchemaLocation="file:/C:/mdcs/ammd/1.5/installer-pkg/data/schema/am_schema_R2018a.xsd">
    <virginPowder>
        <generalInfo>
            <materialStockID>NIST-Delta-SS-PH1-Stock2014</materialStockID>
            <materialStockName>NIST-Delta-StainlessSteel-PH1-Stock2014</materialStockName>
            <materialDescription>PO SB1341-14-SU-0252</materialDescription>
            <materialStockOwner>NIST</materialStockOwner>
            <materialQuantity>
                <unit>kg</unit>
                <value>
                    <average>120</average>
                </value>                    
            </materialQuantity>
            <materialStockLocation>Sound Building, NIST Gaithersburg Campus</materialStockLocation>
            <materialProperties>
                <powder>
                    <powderComposition>
                        <constituent>
                            <element>Chromium</element>
                            <quantity>
                                <unit>weight %</unit>
                                <value>
                                    <average>15.72</average>                                    
                                </value>
                            </quantity>
                        </constituent>
                        <constituent>
                            <element>Nickel</element>
                            <quantity>
                                <unit>weight %</unit>
                                <value>
                                    <average>4.81</average>
                                </value>
                            </quantity>
                        </constituent>
                        <constituent>
                            <element>Copper</element>
                            <quantity>
                                <unit>weight %</unit>
                                <value>
                                    <average>3.74</average>
                                </value>
                            </quantity>
                        </constituent>
                        <constituent>
                            <element>Silicon</element>
                            <quantity>
                                <unit>weight %</unit>
                                <value>
                                    <average>0.80</average>
                                </value>
                            </quantity>
                        </constituent>
                        <constituent>
                            <element>Manganese</element>
                            <quantity>
                                <unit>weight %</unit>
                                <value>
                                    <average>0.67</average>
                                </value>
                            </quantity>
                        </constituent>
                        <constituent>
                            <element>Phosphorus</element>
                            <quantity>
                                <unit>weight %</unit>
                                <value>
                                    <average>0.016</average>
                                </value>
                            </quantity>
                        </constituent>
                        <constituent>
                            <element>Sulfur</element>
                            <quantity>
                                <unit>weight %</unit>
                                <value>
                                    <average>0.006</average>
                                </value>
                            </quantity>
                        </constituent>
                        <constituent>
                            <element>Carbon</element>
                            <quantity>
                                <unit>weight %</unit>
                                <value>
                                    <average>0.03</average>
                                </value>
                            </quantity>
                        </constituent>
                        <constituent>
                            <element>Molybdenum</element>
                            <quantity>
                                <unit>weight %</unit>
                                <value>
                                    <average>0.11</average>
                                </value>
                            </quantity>
                        </constituent>
                        <constituent>
                            <element>Nitrogen</element>
                            <quantity>
                                <unit>weight %</unit>
                                <value>
                                    <average>0.16</average>
                                </value>
                            </quantity>
                        </constituent>
                    </powderComposition>
                    <associatedTestID>J1194_1</associatedTestID>
                </powder>    
                <powder>
                    <particleSize>
                        <dValues>
                            <measurementMethod>sieving</measurementMethod>
                            <dValueItem>
                                <name>D96.8</name>
                                <unit>micrometer</unit>
                                <value>
                                    <average>53</average>
                                </value>
                            </dValueItem>                           
                        </dValues>                        
                    </particleSize>
                    <associatedTestID>N/A</associatedTestID>
                </powder>
            </materialProperties>
        </generalInfo>
        <materialDefinition>
            <productDefinition>
                <productName>Metal powder Delta StainlessSteel PH1</productName>
                <vendor><vendorNameEnum>Delta</vendorNameEnum></vendor>
                <productID>Delta 9001-0019</productID>
            </productDefinition>
            <materialType>
	            <materialEnum>StainlessSteel</materialEnum>
	        </materialType>
            <materialName>
	           <materialNameEnum>17-4PH</materialNameEnum>
	        </materialName>
        </materialDefinition>
        <manufacturingLot>F491201</manufacturingLot>
        <purchaseDate>2014-04-12</purchaseDate>
    </virginPowder>
</amMaterialDB>
