Repository: Huchikoma/internship_MMQ

# AMMD
此项目是在西门子中国研究院实习期间所做的项目，基于Materials Data Curation System，使用Python以及Django搭建了一个材料数据可视化的平台。

项目结构

目录结构就是典型的django目录结构。

项目：mgi。

应用：admin_mdcs、api、compose、curate、explore、exporter、modules、oai_pmh、user_dashboard、data_mining、data_visual。这些应用对应不同的功能。

其它：bin（）、conf（mongodb配置文件）、scripts（一些功能脚本）、static、templates、utils

开启服务：

$source activate ammd16env

$mongod --config mongodb.conf

$python manage.py runserver

File: installer-pkg/data/xmlFiles/NIST_100-6_Build_Hardness1-1.xml
<amTestDB xmlns:xsi="http://www.w3.org/2001/XMLSchema-instance" xsi:noNamespaceSchemaLocation="file:/C:/mdcs/ammd/1.5/installer-pkg/data/schema/am_schema_R2018a.xsd">
    <amTest>
        <partTest>
            <testID>HRC-A-14-1.1</testID>
            <projectID>NIST-RPS-14</projectID>
            <testType>HARDNESS</testType>
            <testOperator>N/A</testOperator>
            <testLocation>N/A</testLocation>
            <startTime>0001-01-01T00:00:00</startTime>
            <stopTime>0001-01-01T00:00:00</stopTime>
            <buildID>NIST-RPS-A-14_001</buildID>
            <specimenID>C-001.x</specimenID>
            <specimenPreparation>heat treated at 650 °C and slowly cooled inside the oven to relieve residual stresses.</specimenPreparation>
            <testStandards>ASTM E18-16 [2016]</testStandards>
            <description>Rockwell C scale (HRC) hardness
                measurements were averaged based on 4 indents made on the vertical surface (xz- plane) of each
                cube.</description>
            <testEquipment>
                <machineID>N/A</machineID>
            </testEquipment>                  
           <testResults>
               <hardness>
                   <description>xz</description>
                   <unit>Rockwell</unit>
                   <value>
                       <average>24.5</average>
                       <std>0.75</std>
                   </value>
               </hardness>
           </testResults>            
        </partTest>
    </amTest>
</amTestDB>

File: installer-pkg/data/xmlFiles/NIST_100-6_Build_Hardness1-2.xml
<amTestDB xmlns:xsi="http://www.w3.org/2001/XMLSchema-instance" xsi:noNamespaceSchemaLocation="file:/C:/mdcs/ammd/1.5/installer-pkg/data/schema/am_schema_R2018a.xsd">
    <amTest>
        <partTest>
            <testID>HRC-A-14-1.2</testID>
            <projectID>NIST-RPS-14</projectID>
            <testType>HARDNESS</testType>
            <testOperator>N/A</testOperator>
            <testLocation>N/A</testLocation>
            <startTime>0001-01-01T00:00:00</startTime>
            <stopTime>0001-01-01T00:00:00</stopTime>
            <buildID>NIST-RPS-A-14_001</buildID>
            <specimenID>C-001.x</specimenID>
            <specimenPreparation>heat treated at 650 °C and slowly cooled inside the oven to relieve residual stresses.</specimenPreparation>
            <testStandards>ASTM E18-16 [2016]</testStandards> 
            <description>Rockwell C scale (HRC) hardness
                measurements were averaged based on 4 indents made on the vertical surface (xz- plane) of each
                cube.</description>
            <testEquipment>
                <machineID>N/A</machineID>
            </testEquipment>                  
           <testResults>
               <hardness>
                   <description>xz plane</description>
                   <unit>Rockwell</unit>
                   <value>
                       <average>23.8</average>
                       <std>0.25</std>
                   </value>
               </hardness>
           </testResults>            
        </partTest>
    </amTest>
</amTestDB>

File: installer-pkg/data/xmlFiles/NIST_100-6_Build_Hardness1-3.xml
<amTestDB xmlns:xsi="http://www.w3.org/2001/XMLSchema-instance" xsi:noNamespaceSchemaLocation="file:/C:/mdcs/ammd/1.5/installer-pkg/data/schema/am_schema_R2018a.xsd">
    <amTest>
        <partTest>
            <testID>HRC-A-14-1.3</testID>
            <projectID>NIST-RPS-14</projectID>
            <testType>HARDNESS</testType>
            <testOperator>N/A</testOperator>
            <testLocation>N/A</testLocation>
            <startTime>0001-01-01T00:00:00</startTime>
            <stopTime>0001-01-01T00:00:00</stopTime>
            <buildID>NIST-RPS-A-14_001</buildID>
            <specimenID>C-001.x</specimenID>
            <specimenPreparation>heat treated at 650 °C and slowly cooled inside the oven to relieve residual stresses.</specimenPreparation>
            <testStandards>ASTM E18-16 [2016]</testStandards>
            <description>Rockwell C scale (HRC) hardness
                measurements were averaged based on 4 indents made on the vertical surface (xz- plane) of each
                cube.</description>
            <testEquipment>
                <machineID>N/A</machineID>
            </testEquipment>                  
           <testResults>
               <hardness>
                   <description>xz plane</description>
                   <unit>Rockwell</unit>
                   <value>
                       <average>24.2</average>
                       <std>0.4</std>
                   </value>
               </hardness>
           </testResults>            
        </partTest>
    </amTest>
</amTestDB>

File: installer-pkg/data/xmlFiles/NIST_100-6_Build_Hardness10-1.xml
<amTestDB xmlns:xsi="http://www.w3.org/2001/XMLSchema-instance" xsi:noNamespaceSchemaLocation="file:/C:/mdcs/ammd/1.5/installer-pkg/data/schema/am_schema_R2018a.xsd">
    <amTest>
        <partTest>
            <testID>HRC-A-14-10.1</testID>
            <projectID>NIST-RPS-14</projectID>
            <testType>HARDNESS</testType>
            <testOperator>N/A</testOperator>
            <testLocation>N/A</testLocation>
            <startTime>0001-01-01T00:00:00</startTime>
            <stopTime>0001-01-01T00:00:00</stopTime>
            <buildID>NIST-RPS-A-14_0010</buildID>
            <specimenID>C-0010.x</specimenID>
            <specimenPreparation>as built</specimenPreparation>
            <testStandards>ASTM E18-16 [2016]</testStandards>          
            <testEquipment>
                <machineID>N/A</machineID>
            </testEquipment>                  
           <testResults>
               <hardness>
                   <description>xz plane</description>
                   <unit>Rockwell</unit>
                   <value>
                       <average>17.2</average>
                       <std>0.78</std>
                   </value>
               </hardness>
           </testResults>            
        </partTest>
    </amTest>
</amTestDB>

File: installer-pkg/data/xmlFiles/NIST_100-6_Build_Hardness11-1.xml
<amTestDB xmlns:xsi="http://www.w3.org/2001/XMLSchema-instance" xsi:noNamespaceSchemaLocation="file:/C:/mdcs/ammd/1.5/installer-pkg/data/schema/am_schema_R2018a.xsd">
    <amTest>
        <partTest>
            <testID>HRC-A-14-11.1</testID>
            <projectID>NIST-RPS-14</projectID>
            <testType>HARDNESS</testType>
            <testOperator>N/A</testOperator>
            <testLocation>N/A</testLocation>
            <startTime>0001-01-01T00:00:00</startTime>
            <stopTime>0001-01-01T00:00:00</stopTime>
            <buildID>NIST-RPS-A-14_0011</buildID>
            <specimenID>C-0011.x</specimenID>
            <specimenPreparation>as built</specimenPreparation>
            <testStandards>ASTM E18-16 [2016]</testStandards>          
            <testEquipment>
                <machineID>N/A</machineID>
            </testEquipment>                  
           <testResults>
               <hardness>
                   <description>xz plane</description>
                   <unit>Rockwell</unit>
                   <value>
                       <average>16.9</average>
                       <std>1.0</std>
                   </value>
               </hardness>
           </testResults>            
        </partTest>
    </amTest>
</amTestDB>

File: installer-pkg/data/xmlFiles/NIST_100-6_Build_Hardness11-2.xml
<amTestDB xmlns:xsi="http://www.w3.org/2001/XMLSchema-instance" xsi:noNamespaceSchemaLocation="file:/C:/mdcs/ammd/1.5/installer-pkg/data/schema/am_schema_R2018a.xsd">
    <amTest>
        <partTest>
            <testID>HRC-A-14-11.2</testID>
            <projectID>NIST-RPS-14</projectID>
            <testType>HARDNESS</testType>
            <testOperator>N/A</testOperator>
            <testLocation>N/A</testLocation>
            <startTime>0001-01-01T00:00:00</startTime>
            <stopTime>0001-01-01T00:00:00</stopTime>
            <buildID>NIST-RPS-A-14_0011</buildID>
            <specimenID>C-0011.x</specimenID>
            <specimenPreparation>as built</specimenPreparation>
            <testStandards>ASTM E18-16 [2016]</testStandards>          
            <testEquipment>
                <machineID>N/A</machineID>
            </testEquipment>                  
           <testResults>
               <hardness>
                   <description>xz plane</description>
                   <unit>Rockwell</unit>
                   <value>
                       <average>15.1</average>
                       <std>0.6</std>
                   </value>
               </hardness>
           </testResults>            
        </partTest>
    </amTest>
</amTestDB>

File: installer-pkg/data/xmlFiles/NIST_100-6_Build_Hardness11-3.xml
<amTestDB xmlns:xsi="http://www.w3.org/2001/XMLSchema-instance" xsi:noNamespaceSchemaLocation="file:/C:/mdcs/ammd/1.5/installer-pkg/data/schema/am_schema_R2018a.xsd">
    <amTest>
        <partTest>
            <testID>HRC-A-14-11.3</testID>
            <projectID>NIST-RPS-14</projectID>
            <testType>HARDNESS</testType>
            <testOperator>N/A</testOperator>
            <testLocation>N/A</testLocation>
            <startTime>0001-01-01T00:00:00</startTime>
            <stopTime>0001-01-01T00:00:00</stopTime>
            <buildID>NIST-RPS-A-14_0011</buildID>
            <specimenID>C-0011.x</specimenID>
            <specimenPreparation>as built</specimenPreparation>
            <testStandards>ASTM E18-16 [2016]</testStandards>          
            <testEquipment>
                <machineID>N/A</machineID>
            </testEquipment>                  
           <testResults>
               <hardness>
                   <description>xz plane</description>
                   <unit>Rockwell</unit>
                   <value>
                       <average>17.75</average>
                       <std>0.5</std>
                   </value>
               </hardness>
           </testResults>            
        </partTest>
    </amTest>
</amTestDB>

File: installer-pkg/data/xmlFiles/NIST_100-6_Build_Hardness2-1.xml
<amTestDB xmlns:xsi="http://www.w3.org/2001/XMLSchema-instance" xsi:noNamespaceSchemaLocation="file:/C:/mdcs/ammd/1.5/installer-pkg/data/schema/am_schema_R2018a.xsd">
    <amTest>
        <partTest>
            <testID>HRC-A-14-2.1</testID>
            <projectID>NIST-RPS-14</projectID>
            <testType>HARDNESS</testType>
            <testOperator>N/A</testOperator>
            <testLocation>N/A</testLocation>
            <startTime>0001-01-01T00:00:00</startTime>
            <stopTime>0001-01-01T00:00:00</stopTime>
            <buildID>NIST-RPS-A-14_002</buildID>
            <specimenID>C-002.x</specimenID>
            <specimenPreparation>heat treated at 650 °C and slowly cooled inside the oven to relieve residual stresses.</specimenPreparation>
            <testStandards>ASTM E18-16 [2016]</testStandards>          
            <testEquipment>
                <machineID>N/A</machineID>
            </testEquipment>                  
           <testResults>
               <hardness>
                   <description>xz plane</description>
                   <unit>Rockwell</unit>
                   <value>
                       <average>24.75</average>
                       <std>0.25</std>
                   </value>
               </hardness>
           </testResults>            
        </partTest>
    </amTest>
</amTestDB>

File: installer-pkg/data/xmlFiles/NIST_100-6_Build_Hardness3-1.xml
<amTestDB xmlns:xsi="http://www.w3.org/2001/XMLSchema-instance" xsi:noNamespaceSchemaLocation="file:/C:/mdcs/ammd/1.5/installer-pkg/data/schema/am_schema_R2018a.xsd">
    <amTest>
        <partTest>
            <testID>HRC-A-14-3.1</testID>
            <projectID>NIST-RPS-14</projectID>
            <testType>HARDNESS</testType>
            <testOperator>N/A</testOperator>
            <testLocation>N/A</testLocation>
            <startTime>0001-01-01T00:00:00</startTime>
            <stopTime>0001-01-01T00:00:00</stopTime>
            <buildID>NIST-RPS-A-14_003</buildID>
            <specimenID>C-003.x</specimenID>
            <specimenPreparation>heat treated at 650 °C and slowly cooled inside the oven to relieve residual stresses.</specimenPreparation>
            <testStandards>ASTM E18-16 [2016]</testStandards>          
            <testEquipment>
                <machineID>N/A</machineID>
            </testEquipment>                  
           <testResults>
               <hardness>
                   <description>xz plane</description>
                   <unit>Rockwell</unit>
                   <value>
                       <average>24.5</average>
                       <std>0.5</std>
                   </value>
               </hardness>
           </testResults>            
        </partTest>
    </amTest>
</amTestDB>

File: installer-pkg/data/xmlFiles/NIST_100-6_Build_Hardness4-1.xml
<amTestDB xmlns:xsi="http://www.w3.org/2001/XMLSchema-instance" xsi:noNamespaceSchemaLocation="file:/C:/mdcs/ammd/1.5/installer-pkg/data/schema/am_schema_R2018a.xsd">
    <amTest>
        <partTest>
            <testID>HRC-A-14-4.1</testID>
            <projectID>NIST-RPS-14</projectID>
            <testType>HARDNESS</testType>
            <testOperator>N/A</testOperator>
            <testLocation>N/A</testLocation>
            <startTime>0001-01-01T00:00:00</startTime>
            <stopTime>0001-01-01T00:00:00</stopTime>
            <buildID>NIST-RPS-A-14_004</buildID>
            <specimenID>C-004.x</specimenID>
            <specimenPreparation>as built</specimenPreparation>
            <testStandards>ASTM E18-16 [2016]</testStandards>          
            <testEquipment>
                <machineID>N/A</machineID>
            </testEquipment>                  
           <testResults>
               <hardness>
                   <description>xz plane</description>
                   <unit>Rockwell</unit>
                   <value>
                       <average>16.75</average>
                       <std>0.08</std>
                   </value>
               </hardness>
           </testResults>            
        </partTest>
    </amTest>
</amTestDB>

File: installer-pkg/data/xmlFiles/NIST_100-6_Build_Hardness5-1.xml
<amTestDB xmlns:xsi="http://www.w3.org/2001/XMLSchema-instance" xsi:noNamespaceSchemaLocation="file:/C:/mdcs/ammd/1.5/installer-pkg/data/schema/am_schema_R2018a.xsd">
    <amTest>
        <partTest>
            <testID>HRC-A-14-5.1</testID>
            <projectID>NIST-RPS-14</projectID>
            <testType>HARDNESS</testType>
            <testOperator>N/A</testOperator>
            <testLocation>N/A</testLocation>
            <startTime>0001-01-01T00:00:00</startTime>
            <stopTime>0001-01-01T00:00:00</stopTime>
            <buildID>NIST-RPS-A-14_005</buildID>
            <specimenID>C-005.x</specimenID>
            <specimenPreparation>heat treated at 650 °C and slowly cooled inside the oven to relieve residual stresses.</specimenPreparation>
            <testStandards>ASTM E18-16 [2016]</testStandards>          
            <testEquipment>
                <machineID>N/A</machineID>
            </testEquipment>                  
           <testResults>
               <hardness>
                   <description>xz plane</description>
                   <unit>Rockwell</unit>
                   <value>
                       <average>24.7</average>
                       <std>0.52</std>
                   </value>
               </hardness>
           </testResults>            
        </partTest>
    </amTest>
</amTestDB>

File: installer-pkg/data/xmlFiles/NIST_100-6_Build_Hardness5-2.xml
<amTestDB xmlns:xsi="http://www.w3.org/2001/XMLSchema-instance" xsi:noNamespaceSchemaLocation="file:/C:/mdcs/ammd/1.5/installer-pkg/data/schema/am_schema_R2018a.xsd">
    <amTest>
        <partTest>
            <testID>HRC-A-14-5.2</testID>
            <projectID>NIST-RPS-14</projectID>
            <testType>HARDNESS</testType>
            <testOperator>N/A</testOperator>
            <testLocation>N/A</testLocation>
            <startTime>0001-01-01T00:00:00</startTime>
            <stopTime>0001-01-01T00:00:00</stopTime>
            <buildID>NIST-RPS-A-14_005</buildID>
            <specimenID>C-005.x</specimenID>
            <specimenPreparation>heat treated at 650 °C and slowly cooled inside the oven to relieve residual stresses.</specimenPreparation>
            <testStandards>ASTM E18-16 [2016]</testStandards>          
            <testEquipment>
                <machineID>N/A</machineID>
            </testEquipment>                  
           <testResults>
               <hardness>
                   <description>xz plane</description>
                   <unit>Rockwell</unit>
                   <value>
                       <average>23.25</average>
                       <std>0.7</std>
                   </value>
               </hardness>
           </testResults>            
        </partTest>
    </amTest>
</amTestDB>

File: installer-pkg/data/xmlFiles/NIST_100-6_Build_Hardness5-3.xml
<amTestDB xmlns:xsi="http://www.w3.org/2001/XMLSchema-instance" xsi:noNamespaceSchemaLocation="file:/C:/mdcs/ammd/1.5/installer-pkg/data/schema/am_schema_R2018a.xsd">
    <amTest>
        <partTest>
            <testID>HRC-A-14-5.3</testID>
            <projectID>NIST-RPS-14</projectID>
            <testType>HARDNESS</testType>
            <testOperator>N/A</testOperator>
            <testLocation>N/A</testLocation>
            <startTime>0001-01-01T00:00:00</startTime>
            <stopTime>0001-01-01T00:00:00</stopTime>
            <buildID>NIST-RPS-A-14_005</buildID>
            <specimenID>C-005.x</specimenID>
            <specimenPreparation>heat treated at 650 °C and slowly cooled inside the oven to relieve residual stresses.</specimenPreparation>
            <testStandards>ASTM E18-16 [2016]</testStandards>          
            <testEquipment>
                <machineID>N/A</machineID>
            </testEquipment>                  
           <testResults>
               <hardness>
                   <description>xz plane</description>
                   <unit>Rockwell</unit>
                   <value>
                       <average>23.5</average>
                       <std>0.3</std>
                   </value>
               </hardness>
           </testResults>            
        </partTest>
    </amTest>
</amTestDB>

File: installer-pkg/data/xmlFiles/NIST_100-6_Build_Hardness6-1.xml
<amTestDB xmlns:xsi="http://www.w3.org/2001/XMLSchema-instance" xsi:noNamespaceSchemaLocation="file:/C:/mdcs/ammd/1.5/installer-pkg/data/schema/am_schema_R2018a.xsd">
    <amTest>
        <partTest>
            <testID>HRC-A-14-6.1</testID>
            <projectID>NIST-RPS-14</projectID>
            <testType>HARDNESS</testType>
            <testOperator>N/A</testOperator>
            <testLocation>N/A</testLocation>
            <startTime>0001-01-01T00:00:00</startTime>
            <stopTime>0001-01-01T00:00:00</stopTime>
            <buildID>NIST-RPS-A-14_006</buildID>
            <specimenID>C-006.x</specimenID>
            <specimenPreparation>as built</specimenPreparation>
            <testStandards>ASTM E18-16 [2016]</testStandards>          
            <testEquipment>
                <machineID>N/A</machineID>
            </testEquipment>                  
           <testResults>
               <hardness>
                   <description>xz plane</description>
                   <unit>Rockwell</unit>
                   <value>
                       <average>17.6</average>
                       <std>0.5</std>
                   </value>
               </hardness>
           </testResults>            
        </partTest>
    </amTest>
</amTestDB>

File: installer-pkg/data/xmlFiles/NIST_100-6_Build_Hardness6-2.xml
<amTestDB xmlns:xsi="http://www.w3.org/2001/XMLSchema-instance" xsi:noNamespaceSchemaLocation="file:/C:/mdcs/ammd/1.5/installer-pkg/data/schema/am_schema_R2018a.xsd">
    <amTest>
        <partTest>
            <testID>HRC-A-14-6.2</testID>
            <projectID>NIST-RPS-14</projectID>
            <testType>HARDNESS</testType>
            <testOperator>N/A</testOperator>
            <testLocation>N/A</testLocation>
            <startTime>0001-01-01T00:00:00</startTime>
            <stopTime>0001-01-01T00:00:00</stopTime>
            <buildID>NIST-RPS-A-14_006</buildID>
            <specimenID>C-006.x</specimenID>
            <specimenPreparation>as built</specimenPreparation>
            <testStandards>ASTM E18-16 [2016]</testStandards>          
            <testEquipment>
                <machineID>N/A</machineID>
            </testEquipment>                  
           <testResults>
               <hardness>
                   <description>xz plane</description>
                   <unit>Rockwell</unit>
                   <value>
                       <average>15.75</average>
                       <std>0.75</std>
                   </value>
               </hardness>
           </testResults>            
        </partTest>
    </amTest>
</amTestDB>

File: installer-pkg/data/xmlFiles/NIST_100-6_Build_Hardness6-3.xml
<amTestDB xmlns:xsi="http://www.w3.org/2001/XMLSchema-instance" xsi:noNamespaceSchemaLocation="file:/C:/mdcs/ammd/1.5/installer-pkg/data/schema/am_schema_R2018a.xsd">
    <amTest>
        <partTest>
            <testID>HRC-A-14-6.3</testID>
            <projectID>NIST-RPS-14</projectID>
            <testType>HARDNESS</testType>
            <testOperator>N/A</testOperator>
            <testLocation>N/A</testLocation>
            <startTime>0001-01-01T00:00:00</startTime>
            <stopTime>0001-01-01T00:00:00</stopTime>
            <buildID>NIST-RPS-A-14_006</buildID>
            <specimenID>C-006.x</specimenID>
            <specimenPreparation>as built</specimenPreparation>
            <testStandards>ASTM E18-16 [2016]</testStandards>          
            <testEquipment>
                <machineID>N/A</machineID>
            </testEquipment>                  
           <testResults>
               <hardness>
                   <description>xz plane</description>
                   <unit>Rockwell</unit>
                   <value>
                       <average>16.5</average>
                       <std>0.5</std>
                   </value>
               </hardness>
           </testResults>            
        </partTest>
    </amTest>
</amTestDB>

File: installer-pkg/data/xmlFiles/NIST_100-6_Build_Hardness7-1.xml
<amTestDB xmlns:xsi="http://www.w3.org/2001/XMLSchema-instance" xsi:noNamespaceSchemaLocation="file:/C:/mdcs/ammd/1.5/installer-pkg/data/schema/am_schema_R2018a.xsd">
    <amTest>
        <partTest>
            <testID>HRC-A-14-7.1</testID>
            <projectID>NIST-RPS-14</projectID>
            <testType>HARDNESS</testType>
            <testOperator>N/A</testOperator>
            <testLocation>N/A</testLocation>
            <startTime>0001-01-01T00:00:00</startTime>
            <stopTime>0001-01-01T00:00:00</stopTime>
            <buildID>NIST-RPS-A-14_007</buildID>
            <specimenID>C-007.x</specimenID>
            <specimenPreparation>as built</specimenPreparation>
            <testStandards>ASTM E18-16 [2016]</testStandards>          
            <testEquipment>
                <machineID>N/A</machineID>
            </testEquipment>                  
           <testResults>
               <hardness>
                   <description>xz plane</description>
                   <unit>Rockwell</unit>
                   <value>
                       <average>16.8</average>
                       <std>1.0</std>
                   </value>
               </hardness>
           </testResults>            
        </partTest>
    </amTest>
</amTestDB>

File: installer-pkg/data/xmlFiles/NIST_100-6_Build_Hardness8-1.xml
<amTestDB xmlns:xsi="http://www.w3.org/2001/XMLSchema-instance" xsi:noNamespaceSchemaLocation="file:/C:/mdcs/ammd/1.5/installer-pkg/data/schema/am_schema_R2018a.xsd">
    <amTest>
        <partTest>
            <testID>HRC-A-14-8.1</testID>
            <projectID>NIST-RPS-14</projectID>
            <testType>HARDNESS</testType>
            <testOperator>N/A</testOperator>
            <testLocation>N/A</testLocation>
            <startTime>0001-01-01T00:00:00</startTime>
            <stopTime>0001-01-01T00:00:00</stopTime>
            <buildID>NIST-RPS-A-14_008</buildID>
            <specimenID>C-008.x</specimenID>
            <specimenPreparation>as built</specimenPreparation>
            <testStandards>ASTM E18-16 [2016]</testStandards>          
            <testEquipment>
                <machineID>N/A</machineID>
            </testEquipment>                  
           <testResults>
               <hardness>
                   <description>xz plane</description>
                   <unit>Rockwell</unit>
                   <value>
                       <average>16.7</average>
                       <std>1.75</std>
                   </value>
               </hardness>
           </testResults>            
        </partTest>
    </amTest>
</amTestDB>

File: installer-pkg/data/xmlFiles/NIST_100-6_Build_Hardness9-1.xml
<amTestDB xmlns:xsi="http://www.w3.org/2001/XMLSchema-instance" xsi:noNamespaceSchemaLocation="file:/C:/mdcs/ammd/1.5/installer-pkg/data/schema/am_schema_R2018a.xsd">
    <amTest>
        <partTest>
            <testID>HRC-A-14-9.1</testID>
            <projectID>NIST-RPS-14</projectID>
            <testType>HARDNESS</testType>
            <testOperator>N/A</testOperator>
            <testLocation>N/A</testLocation>
            <startTime>0001-01-01T00:00:00</startTime>
            <stopTime>0001-01-01T00:00:00</stopTime>
            <buildID>NIST-RPS-A-14_009</buildID>
            <specimenID>C-009.x</specimenID>
            <specimenPreparation>as built</specimenPreparation>
            <testStandards>ASTM E18-16 [2016]</testStandards>          
            <testEquipment>
                <machineID>N/A</machineID>
            </testEquipment>                  
           <testResults>
               <hardness>
                   <description>xz plane</description>
                   <unit>Rockwell</unit>
                   <value>
                       <average>16.8</average>
                       <std>0.13</std>
                   </value>
               </hardness>
           </testResults>            
        </partTest>
    </amTest>
</amTestDB>

File: installer-pkg/data/xmlFiles/NIST_100-6_Build_XPS1-1.xml
<amTestDB xmlns:xsi="http://www.w3.org/2001/XMLSchema-instance" xsi:noNamespaceSchemaLocation="file:/C:/mdcs/ammd/1.5/installer-pkg/data/schema/am_schema_R2018a.xsd">
    <amTest>
        <partTest>
            <testID>BXPS-A-14-1.1</testID>
            <projectID>NIST-RPS-14</projectID>
            <testType>CHEMISTRY-XPS</testType>
            <testOperator>N/A</testOperator>
            <testLocation>N/A</testLocation>
            <startTime>0001-01-01T00:00:00</startTime>
            <stopTime>0001-01-01T00:00:00</stopTime>
            <buildID>NIST-RPS-A-14_001</buildID>
            <specimenID>C-001.x</specimenID>
            <testStandards>N/A</testStandards>          
            <testEquipment>
                <machineID>N/A</machineID>
            </testEquipment>                  
           <testResults>
               <chemistry>
                   <measureMethods>N/A</measureMethods>
                   <constituent>
                       <element>Carbon</element>
                       <quantity>
                           <unit>weight %</unit>
                           <value>
                               <average>0.06</average>
                           </value>
                       </quantity>
                   </constituent>
                   <constituent>
                       <element>Manganese</element>
                       <quantity>
                           <unit>weight %</unit>
                           <value>
                               <average>0.52</average>
                           </value>
                       </quantity>
                   </constituent>
                   <constituent>
                       <element>Phosphorus</element>
                       <quantity>
                           <unit>weight %</unit>
                           <value>
                               <average>0.011</average>
                           </value>
                       </quantity>
                   </constituent>
                   <constituent>
                       <element>Sulfur</element>
                       <quantity>
                           <unit>weight %</unit>
                           <value>
                               <average>0.006</average>
                           </value>
                       </quantity>
                   </constituent>
                   <constituent>
                       <element>Silicon</element>
                       <quantity>
                           <unit>weight %</unit>
                           <value>
                               <average>0.54</average>
                           </value>
                       </quantity>
                   </constituent>
                   <constituent>
                       <element>Nickel</element>
                       <quantity>
                           <unit>weight %</unit>
                           <value>
                               <average>3.58</average>
                           </value>
                       </quantity>
                   </constituent>
                   <constituent>
                       <element>Chromium</element>
                       <quantity>
                           <unit>weight %</unit>
                           <value>
                               <average>16.52</average>
                           </value>
                       </quantity>
                   </constituent>
                   <constituent>
                       <element>Molybdenum</element>
                       <quantity>
                           <unit>weight %</unit>
                           <value>
                               <average>0.1</average>
                           </value>
                       </quantity>
                   </constituent>
                   <constituent>
                       <element>Copper</element>
                       <quantity>
                           <unit>weight %</unit>
                           <value>
                               <average>4.71</average>
                           </value>
                       </quantity>
                   </constituent>
                   <constituent>
                       <element>Nitrogen</element>
                       <quantity>
                           <unit>weight %</unit>
                           <value>
                               <average>0.15</average>
                           </value>
                       </quantity>
                   </constituent>
               </chemistry>
           </testResults>            
        </partTest>
    </amTest>
</amTestDB>

File: installer-pkg/data/xmlFiles/NIST_100-6_Build_XPS11-1.xml
<amTestDB xmlns:xsi="http://www.w3.org/2001/XMLSchema-instance" xsi:noNamespaceSchemaLocation="file:/C:/mdcs/ammd/1.5/installer-pkg/data/schema/am_schema_R2018a.xsd">
    <amTest>
        <partTest>
            <testID>BXPS-A-14-11.1</testID>
            <projectID>NIST-RPS-14</projectID>
            <testType>CHEMISTRY-XPS</testType>
            <testOperator>N/A</testOperator>
            <testLocation>N/A</testLocation>
            <startTime>0001-01-01T00:00:00</startTime>
            <stopTime>0001-01-01T00:00:00</stopTime>
            <buildID>NIST-RPS-A-14_001</buildID>
            <specimenID>C-0011.x</specimenID>
            <testStandards>N/A</testStandards>          
            <testEquipment>
                <machineID>N/A</machineID>
            </testEquipment>                  
           <testResults>
               <chemistry>
                   <measureMethods>N/A</measureMethods>
                   <constituent>
                       <element>Carbon</element>
                       <quantity>
                           <unit>weight %</unit>
                           <value>
                               <average>0.06</average>
                           </value>
                       </quantity>
                   </constituent>
                   <constituent>
                       <element>Manganese</element>
                       <quantity>
                           <unit>weight %</unit>
                           <value>
                               <average>0.3</average>
                           </value>
                       </quantity>
                   </constituent>
                   <constituent>
                       <element>Phosphorus</element>
                       <quantity>
                           <unit>weight %</unit>
                           <value>
                               <average>0.017</average>
                           </value>
                       </quantity>
                   </constituent>
                   <constituent>
                       <element>Sulfur</element>
                       <quantity>
                           <unit>weight %</unit>
                           <value>
                               <average>0.006</average>
                           </value>
                       </quantity>
                   </constituent>
                   <constituent>
                       <element>Silicon</element>
                       <quantity>
                           <unit>weight %</unit>
                           <value>
                               <average>0.52</average>
                           </value>
                       </quantity>
                   </constituent>
                   <constituent>
                       <element>Nickel</element>
                       <quantity>
                           <unit>weight %</unit>
                           <value>
                               <average>4.7</average>
                           </value>
                       </quantity>
                   </constituent>
                   <constituent>
                       <element>Chromium</element>
                       <quantity>
                           <unit>weight %</unit>
                           <value>
                               <average>16.54</average>
                           </value>
                       </quantity>
                   </constituent>
                   <constituent>
                       <element>Molybdenum</element>
                       <quantity>
                           <unit>weight %</unit>
                           <value>
                               <average>0.11</average>
                           </value>
                       </quantity>
                   </constituent>
                   <constituent>
                       <element>Copper</element>
                       <quantity>
                           <unit>weight %</unit>
                           <value>
                               <average>4.17</average>
                           </value>
                       </quantity>
                   </constituent>
                   <constituent>
                       <element>Nitrogen</element>
                       <quantity>
                           <unit>weight %</unit>
                           <value>
                               <average>0.15</average>
                           </value>
                       </quantity>
                   </constituent>
               </chemistry>
           </testResults>            
        </partTest>
    </amTest>
</amTestDB>

File: installer-pkg/data/xmlFiles/NIST_100-6_Build_XRD1-1.xml
<amTestDB xmlns:xsi="http://www.w3.org/2001/XMLSchema-instance" xsi:noNamespaceSchemaLocation="file:/C:/mdcs/ammd/1.5/installer-pkg/data/schema/am_schema_R2018a.xsd">
    <amTest>
        <partTest>
            <testID>BXRD-A-14-1.1</testID>
            <projectID>NIST-RPS-14</projectID>
            <testType>MICROSTRUCTURE-XRD</testType>
            <testOperator>N/A</testOperator>
            <testLocation>N/A</testLocation>
            <startTime>0001-01-01T00:00:00</startTime>
            <stopTime>0001-01-01T00:00:00</stopTime>
            <buildID>NIST-RPS-A-14_001</buildID>
            <specimenID>C-001.3</specimenID>
            <specimenPreparation>as built</specimenPreparation>
            <testStandards>N/A</testStandards>          
            <testEquipment>
                <machineID>N/A</machineID>
            </testEquipment>                  
           <testResults>
               <microStructure>
                   <description>XRD for as-built</description>
                   <otherMeasures>
                       <name>FCC</name>
                       <unit>%</unit>
                       <value>
                           <average>65.68</average>
                       </value>
                   </otherMeasures>
               </microStructure>
           </testResults>            
        </partTest>
    </amTest>
</amTestDB>
