Repository: Huchikoma/internship_MMQ

# AMMD
此项目是在西门子中国研究院实习期间所做的项目，基于Materials Data Curation System，使用Python以及Django搭建了一个材料数据可视化的平台。

项目结构

目录结构就是典型的django目录结构。

项目：mgi。

应用：admin_mdcs、api、compose、curate、explore、exporter、modules、oai_pmh、user_dashboard、data_mining、data_visual。这些应用对应不同的功能。

其它：bin（）、conf（mongodb配置文件）、scripts（一些功能脚本）、static、templates、utils

开启服务：

$source activate ammd16env

$mongod --config mongodb.conf

$python manage.py runserver

File: installer-pkg/data/xmlFiles/NIST_100-6_Build_XRD10-1.xml
<amTestDB xmlns:xsi="http://www.w3.org/2001/XMLSchema-instance" xsi:noNamespaceSchemaLocation="file:/C:/mdcs/ammd/1.5/installer-pkg/data/schema/am_schema_R2018a.xsd">
    <amTest>
        <partTest>
            <testID>BXRD-A-14-10.1</testID>
            <projectID>NIST-RPS-14</projectID>
            <testType>MICROSTRUCTURE-XRD</testType>
            <testOperator>N/A</testOperator>
            <testLocation>N/A</testLocation>
            <startTime>0001-01-01T00:00:00</startTime>
            <stopTime>0001-01-01T00:00:00</stopTime>
            <buildID>NIST-RPS-A-14_0010</buildID>
            <specimenID>C-0010.2</specimenID>
            <specimenPreparation>as built</specimenPreparation>
            <testStandards>N/A</testStandards>          
            <testEquipment>
                <machineID>N/A</machineID>
            </testEquipment>                  
           <testResults>
               <microStructure>
                   <description>XRD for as-built</description>
                   <otherMeasures>
                       <name>FCC</name>
                       <unit>%</unit>
                       <value>
                           <average>47.35</average>
                       </value>
                   </otherMeasures>
               </microStructure>
           </testResults>            
        </partTest>
    </amTest>
</amTestDB>

File: installer-pkg/data/xmlFiles/NIST_100-6_Build_XRD11-1.xml
<amTestDB xmlns:xsi="http://www.w3.org/2001/XMLSchema-instance" xsi:noNamespaceSchemaLocation="file:/C:/mdcs/ammd/1.5/installer-pkg/data/schema/am_schema_R2018a.xsd">
    <amTest>
        <partTest>
            <testID>BXRD-A-14-11.1</testID>
            <projectID>NIST-RPS-14</projectID>
            <testType>MICROSTRUCTURE-XRD</testType>
            <testOperator>N/A</testOperator>
            <testLocation>N/A</testLocation>
            <startTime>0001-01-01T00:00:00</startTime>
            <stopTime>0001-01-01T00:00:00</stopTime>
            <buildID>NIST-RPS-A-14_0011</buildID>
            <specimenID>C-0011.3</specimenID>
            <specimenPreparation>as built</specimenPreparation>
            <testStandards>N/A</testStandards>          
            <testEquipment>
                <machineID>N/A</machineID>
            </testEquipment>                  
           <testResults>
               <microStructure>
                   <description>XRD for as-built</description>
                   <otherMeasures>
                       <name>FCC</name>
                       <unit>%</unit>
                       <value>
                           <average>47.35</average>
                       </value>
                   </otherMeasures>
               </microStructure>
           </testResults>            
        </partTest>
    </amTest>
</amTestDB>

File: installer-pkg/data/xmlFiles/NIST_100-6_Build_XRD2-1.xml
<amTestDB xmlns:xsi="http://www.w3.org/2001/XMLSchema-instance" xsi:noNamespaceSchemaLocation="file:/C:/mdcs/ammd/1.5/installer-pkg/data/schema/am_schema_R2018a.xsd">
    <amTest>
        <partTest>
            <testID>BXRD-A-14-2.1</testID>
            <projectID>NIST-RPS-14</projectID>
            <testType>MICROSTRUCTURE-XRD</testType>
            <testOperator>N/A</testOperator>
            <testLocation>N/A</testLocation>
            <startTime>0001-01-01T00:00:00</startTime>
            <stopTime>0001-01-01T00:00:00</stopTime>
            <buildID>NIST-RPS-A-14_002</buildID>
            <specimenID>C-002.3</specimenID>
            <specimenPreparation>stress relief</specimenPreparation>
            <testStandards>N/A</testStandards>          
            <testEquipment>
                <machineID>N/A</machineID>
            </testEquipment>                  
           <testResults>
               <microStructure>
                   <description>XRD for as-built</description>
                   <otherMeasures>
                       <name>FCC</name>
                       <unit>%</unit>
                       <value>
                           <average>44.52</average>
                       </value>
                   </otherMeasures>
               </microStructure>
           </testResults>            
        </partTest>
    </amTest>
</amTestDB>

File: installer-pkg/data/xmlFiles/NIST_100-6_Build_XRD3-1.xml
<amTestDB xmlns:xsi="http://www.w3.org/2001/XMLSchema-instance" xsi:noNamespaceSchemaLocation="file:/C:/mdcs/ammd/1.5/installer-pkg/data/schema/am_schema_R2018a.xsd">
    <amTest>
        <partTest>
            <testID>BXRD-A-14-3.1</testID>
            <projectID>NIST-RPS-14</projectID>
            <testType>MICROSTRUCTURE-XRD</testType>
            <testOperator>N/A</testOperator>
            <testLocation>N/A</testLocation>
            <startTime>0001-01-01T00:00:00</startTime>
            <stopTime>0001-01-01T00:00:00</stopTime>
            <buildID>NIST-RPS-A-14_003</buildID>
            <specimenID>C-003.1</specimenID>
            <specimenPreparation>stress relief</specimenPreparation>
            <testStandards>N/A</testStandards>          
            <testEquipment>
                <machineID>N/A</machineID>
            </testEquipment>                  
           <testResults>
               <microStructure>
                   <description>XRD for as-built</description>
                   <otherMeasures>
                       <name>FCC</name>
                       <unit>%</unit>
                       <value>
                           <average>39.22</average>
                       </value>
                   </otherMeasures>
               </microStructure>
           </testResults>            
        </partTest>
    </amTest>
</amTestDB>

File: installer-pkg/data/xmlFiles/NIST_100-6_Build_XRD4-1.xml
<amTestDB xmlns:xsi="http://www.w3.org/2001/XMLSchema-instance" xsi:noNamespaceSchemaLocation="file:/C:/mdcs/ammd/1.5/installer-pkg/data/schema/am_schema_R2018a.xsd">
    <amTest>
        <partTest>
            <testID>BXRD-A-14-4.1</testID>
            <projectID>NIST-RPS-14</projectID>
            <testType>MICROSTRUCTURE-XRD</testType>
            <testOperator>N/A</testOperator>
            <testLocation>N/A</testLocation>
            <startTime>0001-01-01T00:00:00</startTime>
            <stopTime>0001-01-01T00:00:00</stopTime>
            <buildID>NIST-RPS-A-14_004</buildID>
            <specimenID>C-004.1</specimenID>
            <specimenPreparation>as built</specimenPreparation>
            <testStandards>N/A</testStandards>          
            <testEquipment>
                <machineID>N/A</machineID>
            </testEquipment>                  
           <testResults>
               <microStructure>
                   <description>XRD for as-built</description>
                   <otherMeasures>
                       <name>FCC</name>
                       <unit>%</unit>
                       <value>
                           <average>50.92</average>
                       </value>
                   </otherMeasures>
               </microStructure>
           </testResults>            
        </partTest>
    </amTest>
</amTestDB>

File: installer-pkg/data/xmlFiles/NIST_100-6_Build_XRD5-1.xml
<amTestDB xmlns:xsi="http://www.w3.org/2001/XMLSchema-instance" xsi:noNamespaceSchemaLocation="file:/C:/mdcs/ammd/1.5/installer-pkg/data/schema/am_schema_R2018a.xsd">
    <amTest>
        <partTest>
            <testID>BXRD-A-14-5.1</testID>
            <projectID>NIST-RPS-14</projectID>
            <testType>MICROSTRUCTURE-XRD</testType>
            <testOperator>N/A</testOperator>
            <testLocation>N/A</testLocation>
            <startTime>0001-01-01T00:00:00</startTime>
            <stopTime>0001-01-01T00:00:00</stopTime>
            <buildID>NIST-RPS-A-14_005</buildID>
            <specimenID>C-005.2</specimenID>
            <specimenPreparation>stress relief</specimenPreparation>
            <testStandards>N/A</testStandards>          
            <testEquipment>
                <machineID>N/A</machineID>
            </testEquipment>                  
           <testResults>
               <microStructure>
                   <description>XRD for as-built</description>
                   <otherMeasures>
                       <name>FCC</name>
                       <unit>%</unit>
                       <value>
                           <average>47.32</average>
                       </value>
                   </otherMeasures>
               </microStructure>
           </testResults>            
        </partTest>
    </amTest>
</amTestDB>

File: installer-pkg/data/xmlFiles/NIST_100-6_Build_XRD6-1.xml
<amTestDB xmlns:xsi="http://www.w3.org/2001/XMLSchema-instance" xsi:noNamespaceSchemaLocation="file:/C:/mdcs/ammd/1.5/installer-pkg/data/schema/am_schema_R2018a.xsd">
    <amTest>
        <partTest>
            <testID>BXRD-A-14-6.1</testID>
            <projectID>NIST-RPS-14</projectID>
            <testType>MICROSTRUCTURE-XRD</testType>
            <testOperator>N/A</testOperator>
            <testLocation>N/A</testLocation>
            <startTime>0001-01-01T00:00:00</startTime>
            <stopTime>0001-01-01T00:00:00</stopTime>
            <buildID>NIST-RPS-A-14_006</buildID>
            <specimenID>C-006.2</specimenID>
            <specimenPreparation>as built</specimenPreparation>
            <testStandards>N/A</testStandards>          
            <testEquipment>
                <machineID>N/A</machineID>
            </testEquipment>                  
           <testResults>
               <microStructure>
                   <description>XRD for as-built</description>
                   <otherMeasures>
                       <name>FCC</name>
                       <unit>%</unit>
                       <value>
                           <average>45.39</average>
                       </value>
                   </otherMeasures>
               </microStructure>
           </testResults>            
        </partTest>
    </amTest>
</amTestDB>

File: installer-pkg/data/xmlFiles/NIST_100-6_Build_XRD7-1.xml
<amTestDB xmlns:xsi="http://www.w3.org/2001/XMLSchema-instance" xsi:noNamespaceSchemaLocation="file:/C:/mdcs/ammd/1.5/installer-pkg/data/schema/am_schema_R2018a.xsd">
    <amTest>
        <partTest>
            <testID>BXRD-A-14-7.1</testID>
            <projectID>NIST-RPS-14</projectID>
            <testType>MICROSTRUCTURE-XRD</testType>
            <testOperator>N/A</testOperator>
            <testLocation>N/A</testLocation>
            <startTime>0001-01-01T00:00:00</startTime>
            <stopTime>0001-01-01T00:00:00</stopTime>
            <buildID>NIST-RPS-A-14_007</buildID>
            <specimenID>C-007.1</specimenID>
            <specimenPreparation>as built</specimenPreparation>
            <testStandards>N/A</testStandards>          
            <testEquipment>
                <machineID>N/A</machineID>
            </testEquipment>                  
           <testResults>
               <microStructure>
                   <description>XRD for as-built</description>
                   <otherMeasures>
                       <name>FCC</name>
                       <unit>%</unit>
                       <value>
                           <average>47.43</average>
                       </value>
                   </otherMeasures>
               </microStructure>
           </testResults>            
        </partTest>
    </amTest>
</amTestDB>

File: installer-pkg/data/xmlFiles/NIST_100-6_Build_XRD8-1.xml
<amTestDB xmlns:xsi="http://www.w3.org/2001/XMLSchema-instance" xsi:noNamespaceSchemaLocation="file:/C:/mdcs/ammd/1.5/installer-pkg/data/schema/am_schema_R2018a.xsd">
    <amTest>
        <partTest>
            <testID>BXRD-A-14-8.1</testID>
            <projectID>NIST-RPS-14</projectID>
            <testType>MICROSTRUCTURE-XRD</testType>
            <testOperator>N/A</testOperator>
            <testLocation>N/A</testLocation>
            <startTime>0001-01-01T00:00:00</startTime>
            <stopTime>0001-01-01T00:00:00</stopTime>
            <buildID>NIST-RPS-A-14_008</buildID>
            <specimenID>C-008.3</specimenID>
            <specimenPreparation>as built</specimenPreparation>
            <testStandards>N/A</testStandards>          
            <testEquipment>
                <machineID>N/A</machineID>
            </testEquipment>                  
           <testResults>
               <microStructure>
                   <description>XRD for as-built</description>
                   <otherMeasures>
                       <name>FCC</name>
                       <unit>%</unit>
                       <value>
                           <average>47.57</average>
                       </value>
                   </otherMeasures>
               </microStructure>
           </testResults>            
        </partTest>
    </amTest>
</amTestDB>

File: installer-pkg/data/xmlFiles/NIST_100-6_Build_XRD9-1.xml
<amTestDB xmlns:xsi="http://www.w3.org/2001/XMLSchema-instance" xsi:noNamespaceSchemaLocation="file:/C:/mdcs/ammd/1.5/installer-pkg/data/schema/am_schema_R2018a.xsd">
    <amTest>
        <partTest>
            <testID>BXRD-A-14-9.1</testID>
            <projectID>NIST-RPS-14</projectID>
            <testType>MICROSTRUCTURE-XRD</testType>
            <testOperator>N/A</testOperator>
            <testLocation>N/A</testLocation>
            <startTime>0001-01-01T00:00:00</startTime>
            <stopTime>0001-01-01T00:00:00</stopTime>
            <buildID>NIST-RPS-A-14_009</buildID>
            <specimenID>C-009.1</specimenID>
            <specimenPreparation>as built</specimenPreparation>
            <testStandards>N/A</testStandards>          
            <testEquipment>
                <machineID>N/A</machineID>
            </testEquipment>                  
           <testResults>
               <microStructure>
                   <description>XRD for as-built</description>
                   <otherMeasures>
                       <name>FCC</name>
                       <unit>%</unit>
                       <value>
                           <average>39.36</average>
                       </value>
                   </otherMeasures>
               </microStructure>
           </testResults>            
        </partTest>
    </amTest>
</amTestDB>

File: installer-pkg/data/xmlFiles/NIST_100-6_Powder_XPS1-1.xml
<amTestDB xmlns:xsi="http://www.w3.org/2001/XMLSchema-instance"  xsi:noNamespaceSchemaLocation="file:/C:/mdcs/ammd/1.5/installer-pkg/data/schema/am_schema_R2018a.xsd">
    <amTest>
        <powderTest>
            <buildID>NIST-RPS-A-14_001</buildID>
            <testID>PXPS-A-14-1.1</testID>
            <specimenID>P-0040-14</specimenID>
            <specimenPreparation>Feedstock Build 1</specimenPreparation>
            <materialName>
                <materialNameEnum>17-4PH</materialNameEnum>
            </materialName>
            <materialStockName>17-4PH</materialStockName>
            <materialStockID>NIST_100-6_Feedstock1</materialStockID>
            <projectID>NIST-RPS-14</projectID>
            <testType>CHEMISTRY-XPS</testType>
            <testOperator>conducted by a commercial service laboratory</testOperator>
            <testLocation>N/A</testLocation>
            <startTime>0001-01-01T00:00:00</startTime>
            <stopTime>0001-01-01T00:00:00</stopTime>
            <testStandards>ASTM E1019 [2011] and ASTM E1086 [2014]</testStandards>                   
           <powderTestResults>
               <powderComposition>
                   <measureMethods>N/A</measureMethods>
                   <constituent>
                       <element>Carbon</element>
                       <quantity>
                           <unit>weight %</unit>
                           <value>
                               <average>0.03</average>
                           </value>
                       </quantity>
                   </constituent>
                   <constituent>
                       <element>Manganese</element>
                       <quantity>
                           <unit>weight %</unit>
                           <value>
                               <average>0.67</average>
                           </value>
                       </quantity>
                   </constituent>
                   <constituent>
                       <element>Phosphorus</element>
                       <quantity>
                           <unit>weight %</unit>
                           <value>
                               <average>0.016</average>
                           </value>
                       </quantity>
                   </constituent>
                   <constituent>
                       <element>Sulfur</element>
                       <quantity>
                           <unit>weight %</unit>
                           <value>
                               <average>0.006</average>
                           </value>
                       </quantity>
                   </constituent>
                   <constituent>
                       <element>Silicon</element>
                       <quantity>
                           <unit>weight %</unit>
                           <value>
                               <average>0.8</average>
                           </value>
                       </quantity>
                   </constituent>
                   <constituent>
                       <element>Nickel</element>
                       <quantity>
                           <unit>weight %</unit>
                           <value>
                               <average>4.81</average>
                           </value>
                       </quantity>
                   </constituent>
                   <constituent>
                       <element>Chromium</element>
                       <quantity>
                           <unit>weight %</unit>
                           <value>
                               <average>15.72</average>
                           </value>
                       </quantity>
                   </constituent>
                   <constituent>
                       <element>Molybdenum</element>
                       <quantity>
                           <unit>weight %</unit>
                           <value>
                               <average>0.11</average>
                           </value>
                       </quantity>
                   </constituent>
                   <constituent>
                       <element>Copper</element>
                       <quantity>
                           <unit>weight %</unit>
                           <value>
                               <average>3.74</average>
                           </value>
                       </quantity>
                   </constituent>
                   <constituent>
                       <element>Nitrogen</element>
                       <quantity>
                           <unit>weight %</unit>
                           <value>
                               <average>0.16</average>
                           </value>
                       </quantity>
                   </constituent>
               </powderComposition>
           </powderTestResults>            
        </powderTest>
    </amTest>
</amTestDB>

File: installer-pkg/data/xmlFiles/NIST_100-6_Powder_XPS11-1.xml
<amTestDB xmlns:xsi="http://www.w3.org/2001/XMLSchema-instance" xsi:noNamespaceSchemaLocation="file:/C:/mdcs/ammd/1.5/installer-pkg/data/schema/am_schema_R2018a.xsd">
    <amTest>
        <powderTest>
            <buildID>NIST-RPS-A-14_0011</buildID>
            <testID>PXPS-A-14-11.1</testID>
            <specimenID>P-0092-14</specimenID>
            <specimenPreparation>Feedstock Build 11</specimenPreparation>
            <materialName>
                <materialNameEnum>17-4PH</materialNameEnum>
            </materialName>
            <materialStockName>17-4PH</materialStockName>
            <materialStockID>NIST_100-6_Feedstock11</materialStockID>
            <projectID>NIST-RPS-14</projectID>
            <testType>CHEMISTRY-XPS</testType>
            <testOperator>conducted by a commercial service laboratory</testOperator>
            <testLocation>N/A</testLocation>
            <startTime>0001-01-01T00:00:00</startTime>
            <stopTime>0001-01-01T00:00:00</stopTime>
            <testStandards>ASTM E1019 [2011] and ASTM E1086 [2014]</testStandards>
            <description></description>            
           <powderTestResults>
               <powderComposition>
                   <measureMethods>N/A</measureMethods>
                   <constituent>
                       <element>Carbon</element>
                       <quantity>
                           <unit>weight %</unit>
                           <value>
                               <average>0.03</average>
                           </value>
                       </quantity>
                   </constituent>
                   <constituent>
                       <element>Manganese</element>
                       <quantity>
                           <unit>weight %</unit>
                           <value>
                               <average>0.72</average>
                           </value>
                       </quantity>
                   </constituent>
                   <constituent>
                       <element>Phosphorus</element>
                       <quantity>
                           <unit>weight %</unit>
                           <value>
                               <average>0.017</average>
                           </value>
                       </quantity>
                   </constituent>
                   <constituent>
                       <element>Sulfur</element>
                       <quantity>
                           <unit>weight %</unit>
                           <value>
                               <average>0.006</average>
                           </value>
                       </quantity>
                   </constituent>
                   <constituent>
                       <element>Silicon</element>
                       <quantity>
                           <unit>weight %</unit>
                           <value>
                               <average>0.73</average>
                           </value>
                       </quantity>
                   </constituent>
                   <constituent>
                       <element>Nickel</element>
                       <quantity>
                           <unit>weight %</unit>
                           <value>
                               <average>3.9</average>
                           </value>
                       </quantity>
                   </constituent>
                   <constituent>
                       <element>Chromium</element>
                       <quantity>
                           <unit>weight %</unit>
                           <value>
                               <average>15.12</average>
                           </value>
                       </quantity>
                   </constituent>
                   <constituent>
                       <element>Molybdenum</element>
                       <quantity>
                           <unit>weight %</unit>
                           <value>
                               <average>0.12</average>
                           </value>
                       </quantity>
                   </constituent>
                   <constituent>
                       <element>Copper</element>
                       <quantity>
                           <unit>weight %</unit>
                           <value>
                               <average>3.41</average>
                           </value>
                       </quantity>
                   </constituent>
                   <constituent>
                       <element>Nitrogen</element>
                       <quantity>
                           <unit>weight %</unit>
                           <value>
                               <average>0.16</average>
                           </value>
                       </quantity>
                   </constituent>
               </powderComposition>
           </powderTestResults>            
        </powderTest>
    </amTest>
</amTestDB>

File: installer-pkg/data/xmlFiles/NIST_100-6_Powder_XRD1-1.xml
<amTestDB xmlns:xsi="http://www.w3.org/2001/XMLSchema-instance" xsi:noNamespaceSchemaLocation="file:/C:/mdcs/ammd/1.5/installer-pkg/data/schema/am_schema_R2018a.xsd">
    <amTest>
        <powderTest>
            <buildID>NIST-RPS-A-14_001</buildID>
            <testID>PXRD-A-14-1.1</testID>
            <specimenID>P-0040-14</specimenID>
            <specimenPreparation>Virgin material for Build 1/Feedstock for Build 1</specimenPreparation>
            <materialName>
                <materialNameEnum>17-4PH</materialNameEnum>
            </materialName>
            <materialStockName>17-4PH</materialStockName>
            <materialStockID>NIST_100-6_Feedstock1</materialStockID>
            <projectID>NIST-RPS-14</projectID>
            <testType>MICROSTRUCTURE-XRD</testType>
            <testOperator>Stutzman, Paul E.</testOperator>
            <testLocation>N/A</testLocation>
            <startTime>0001-01-01T00:00:00</startTime>
            <stopTime>0001-01-01T00:00:00</stopTime>
            <testStandards>N/A</testStandards> 
            <description>The instrument is configured with a copper tube (2200 watt, long fine-focus) running at 35kV, 45mA, a 0.6
                degree divergence slit, 4 degree Soller slits, a position sensitive detector and Ni filter. Scans took about 45
                minutes at a step size of 0.017 from 40 to 130 degrees two-theta</description>
           <powderTestResults>
                <microstructure>
                   <description>XRD for powder</description>
                    <otherMeasures>
                        <name>BCC</name>
                        <unit>%</unit>
                        <value>
                            <average>4.6</average>
                        </value>
                    </otherMeasures>
                    <otherMeasures>
                        <name>FCC</name>
                        <unit>%</unit>
                        <value>
                            <average>95.4</average>
                        </value>
                    </otherMeasures>
                </microstructure>
           </powderTestResults>            
        </powderTest>
    </amTest>
</amTestDB>

File: installer-pkg/data/xmlFiles/NIST_100-6_Powder_XRD1-2.xml
<amTestDB xmlns:xsi="http://www.w3.org/2001/XMLSchema-instance" xsi:noNamespaceSchemaLocation="file:/C:/mdcs/ammd/1.5/installer-pkg/data/schema/am_schema_R2018a.xsd">
    <amTest>
        <powderTest>
            <buildID>NIST-RPS-A-14_001</buildID>
            <testID>PXRD-A-14-1.2</testID>
            <specimenID>P-0041-14</specimenID>
            <specimenPreparation>recycle platform from Build 1</specimenPreparation>
            <materialName>
                <materialNameEnum>17-4PH</materialNameEnum>
            </materialName>
            <materialStockName>17-4PH</materialStockName>
            <materialStockID>NIST_100-6_RecycleMaterial1</materialStockID>
            <projectID>NIST-RPS-14</projectID>
            <testType>MICROSTRUCTURE-XRD</testType>
            <testOperator>Stutzman, Paul E.</testOperator>
            <testLocation>N/A</testLocation>
            <startTime>0001-01-01T00:00:00</startTime>
            <stopTime>0001-01-01T00:00:00</stopTime>
            <testStandards>ASTM B214-07</testStandards>
            <description>The instrument is configured with a copper tube (2200 watt, long fine-focus) running at 35kV, 45mA, a 0.6
                degree divergence slit, 4 degree Soller slits, a position sensitive detector and Ni filter. Scans took about 45
                minutes at a step size of 0.017 from 40 to 130 degrees two-theta</description>            
           <powderTestResults>
                <microstructure>
                   <description>XRD for powder</description>
                    <otherMeasures>
                        <name>BCC</name>
                        <unit>%</unit>
                        <value>
                            <average>2.4</average>
                        </value>
                    </otherMeasures>
                    <otherMeasures>
                        <name>FCC</name>
                        <unit>%</unit>
                        <value>
                            <average>97.6</average>
                        </value>
                    </otherMeasures>
                </microstructure>
           </powderTestResults>            
        </powderTest>
    </amTest>
</amTestDB>

File: installer-pkg/data/xmlFiles/NIST_100-6_Powder_XRD1-3.xml
<amTestDB xmlns:xsi="http://www.w3.org/2001/XMLSchema-instance" xsi:noNamespaceSchemaLocation="file:/C:/mdcs/ammd/1.5/installer-pkg/data/schema/am_schema_R2018a.xsd">
    <amTest>
        <powderTest>
            <buildID>NIST-RPS-A-14_001</buildID>
            <testID>PXRD-A-14-1.3</testID>
            <specimenID>P-0042-14</specimenID>
            <specimenPreparation>recycle platform close to part from Build 1</specimenPreparation>
            <materialName>
                <materialNameEnum>17-4PH</materialNameEnum>
            </materialName>
            <materialStockName>17-4PH</materialStockName>
            <materialStockID>NIST_100-6_RecycleMaterial1</materialStockID>
            <projectID>NIST-RPS-14</projectID>
            <testType>MICROSTRUCTURE-XRD</testType>
            <testOperator>Stutzman, Paul E.</testOperator>
            <testLocation>N/A</testLocation>
            <startTime>0001-01-01T00:00:00</startTime>
            <stopTime>0001-01-01T00:00:00</stopTime>
            <testStandards>N/A</testStandards>
            <description>The instrument is configured with a copper tube (2200 watt, long fine-focus) running at 35kV, 45mA, a 0.6
                degree divergence slit, 4 degree Soller slits, a position sensitive detector and Ni filter. Scans took about 45
                minutes at a step size of 0.017 from 40 to 130 degrees two-theta</description>            
           <powderTestResults>
                <microstructure>
                   <description>XRD for powder</description>
                    <otherMeasures>
                        <name>BCC</name>
                        <unit>%</unit>
                        <value>
                            <average>2.3</average>
                        </value>
                    </otherMeasures>
                    <otherMeasures>
                        <name>FCC</name>
                        <unit>%</unit>
                        <value>
                            <average>97.7</average>
                        </value>
                    </otherMeasures>
                </microstructure>
           </powderTestResults>            
        </powderTest>
    </amTest>
</amTestDB>

File: installer-pkg/data/xmlFiles/NIST_100-6_Powder_XRD1-4.xml
<amTestDB xmlns:xsi="http://www.w3.org/2001/XMLSchema-instance" xsi:noNamespaceSchemaLocation="file:/C:/mdcs/ammd/1.5/installer-pkg/data/schema/am_schema_R2018a.xsd">
    <amTest>
        <powderTest>
            <buildID>NIST-RPS-A-14_001</buildID>
            <testID>PXRD-A-14-1.4</testID>
            <specimenID>P-0043-14</specimenID>
            <specimenPreparation>recycle Collector from Build 1</specimenPreparation>
            <materialName>
                <materialNameEnum>17-4PH</materialNameEnum>
            </materialName>
            <materialStockName>17-4PH</materialStockName>
            <materialStockID>NIST_100-6_RecycleMaterial1</materialStockID>
            <projectID>NIST-RPS-14</projectID>
            <testType>MICROSTRUCTURE-XRD</testType>
            <testOperator>Stutzman, Paul E.</testOperator>
            <testLocation>N/A</testLocation>
            <startTime>0001-01-01T00:00:00</startTime>
            <stopTime>0001-01-01T00:00:00</stopTime>
            <testStandards>N/A</testStandards>
            <description>The instrument is configured with a copper tube (2200 watt, long fine-focus) running at 35kV, 45mA, a 0.6
                degree divergence slit, 4 degree Soller slits, a position sensitive detector and Ni filter. Scans took about 45
                minutes at a step size of 0.017 from 40 to 130 degrees two-theta</description>            
           <powderTestResults>
                <microstructure>
                   <description>XRD for powder</description>
                    <otherMeasures>
                        <name>BCC</name>
                        <unit>%</unit>
                        <value>
                            <average>2.7</average>
                        </value>
                    </otherMeasures>
                    <otherMeasures>
                        <name>FCC</name>
                        <unit>%</unit>
                        <value>
                            <average>97.3</average>
                        </value>
                    </otherMeasures>
                </microstructure>
           </powderTestResults>            
        </powderTest>
    </amTest>
</amTestDB>

File: installer-pkg/data/xmlFiles/NIST_100-6_Powder_XRD1-5.xml
<amTestDB xmlns:xsi="http://www.w3.org/2001/XMLSchema-instance" xsi:noNamespaceSchemaLocation="file:/C:/mdcs/ammd/1.5/installer-pkg/data/schema/am_schema_R2018a.xsd">
    <amTest>
        <powderTest>
            <buildID>NIST-RPS-A-14_001</buildID>
            <testID>PXRD-A-14-1.5</testID>
            <specimenID>P-0044-14</specimenID>
            <specimenPreparation>recycle PBD from Build 1</specimenPreparation>
            <materialName>
                <materialNameEnum>17-4PH</materialNameEnum>
            </materialName>
            <materialStockName>17-4PH</materialStockName>
            <materialStockID>NIST_100-6_RecycleMaterial1</materialStockID>
            <projectID>NIST-RPS-14</projectID>
            <testType>MICROSTRUCTURE-XRD</testType>
            <testOperator>Stutzman, Paul E.</testOperator>
            <testLocation>N/A</testLocation>
            <startTime>0001-01-01T00:00:00</startTime>
            <stopTime>0001-01-01T00:00:00</stopTime>
            <testStandards>N/A</testStandards>
            <description>The instrument is configured with a copper tube (2200 watt, long fine-focus) running at 35kV, 45mA, a 0.6
                degree divergence slit, 4 degree Soller slits, a position sensitive detector and Ni filter. Scans took about 45
                minutes at a step size of 0.017 from 40 to 130 degrees two-theta</description>            
           <powderTestResults>
                <microstructure>
                   <description>XRD for powder</description>
                    <otherMeasures>
                        <name>BCC</name>
                        <unit>%</unit>
                        <value>
                            <average>5</average>
                        </value>
                    </otherMeasures>
                    <otherMeasures>
                        <name>FCC</name>
                        <unit>%</unit>
                        <value>
                            <average>95</average>
                        </value>
                    </otherMeasures>
                </microstructure>
           </powderTestResults>            
        </powderTest>
    </amTest>
</amTestDB>

File: installer-pkg/data/xmlFiles/NIST_100-6_Powder_XRD11-1.xml
<amTestDB xmlns:xsi="http://www.w3.org/2001/XMLSchema-instance" xsi:noNamespaceSchemaLocation="file:/C:/mdcs/ammd/1.5/installer-pkg/data/schema/am_schema_R2018a.xsd">
    <amTest>
        <powderTest>
            <buildID>NIST-RPS-A-14_0011</buildID>
            <testID>PXRD-A-14-11.1</testID>
            <specimenID>P-0092-14</specimenID>
            <specimenPreparation>Feed stock for Build 11</specimenPreparation>
            <materialName>
                <materialNameEnum>17-4PH</materialNameEnum>
            </materialName>
            <materialStockName>17-4PH</materialStockName>
            <materialStockID>NIST_100-6_Feedstock11</materialStockID>
            <projectID>NIST-RPS-14</projectID>
            <testType>MICROSTRUCTURE-XRD</testType>
            <testOperator>Stutzman, Paul E.</testOperator>
            <testLocation>N/A</testLocation>
            <startTime>0001-01-01T00:00:00</startTime>
            <stopTime>0001-01-01T00:00:00</stopTime>
            <testStandards>N/A</testStandards>
            <description>The instrument is configured with a copper tube (2200 watt, long fine-focus) running at 35kV, 45mA, a 0.6
                degree divergence slit, 4 degree Soller slits, a position sensitive detector and Ni filter. Scans took about 45
                minutes at a step size of 0.017 from 40 to 130 degrees two-theta</description>            
           <powderTestResults>
                <microstructure>
                   <description>XRD for powder</description>
                    <otherMeasures>
                        <name>BCC</name>
                        <unit>%</unit>
                        <value>
                            <average>4.9</average>
                        </value>
                    </otherMeasures>
                    <otherMeasures>
                        <name>FCC</name>
                        <unit>%</unit>
                        <value>
                            <average>94.9</average>
                        </value>
                    </otherMeasures>
                </microstructure>
           </powderTestResults>            
        </powderTest>
    </amTest>
</amTestDB>

File: installer-pkg/data/xmlFiles/NIST_100-6_Powder_XRD11-2.xml
<amTestDB xmlns:xsi="http://www.w3.org/2001/XMLSchema-instance" xsi:noNamespaceSchemaLocation="file:/C:/mdcs/ammd/1.5/installer-pkg/data/schema/am_schema_R2018a.xsd">
    <amTest>
        <powderTest>
            <buildID>NIST-RPS-A-14_0011</buildID>
            <testID>PXRD-A-14-11.2</testID>
            <specimenID>P-0096-14</specimenID>
            <specimenPreparation>Recycle PBD from Build 11</specimenPreparation>
            <materialName>
                <materialNameEnum>17-4PH</materialNameEnum>
            </materialName>
            <materialStockName>17-4PH</materialStockName>
            <materialStockID>NIST_100-6_RecycleMaterial11</materialStockID>
            <projectID>NIST-RPS-14</projectID>
            <testType>MICROSTRUCTURE-XRD</testType>
            <testOperator>Stutzman, Paul E.</testOperator>
            <testLocation>N/A</testLocation>
            <startTime>0001-01-01T00:00:00</startTime>
            <stopTime>0001-01-01T00:00:00</stopTime>
            <testStandards>N/A</testStandards>
            <description>The instrument is configured with a copper tube (2200 watt, long fine-focus) running at 35kV, 45mA, a 0.6
                degree divergence slit, 4 degree Soller slits, a position sensitive detector and Ni filter. Scans took about 45
                minutes at a step size of 0.017 from 40 to 130 degrees two-theta</description>            
           <powderTestResults>
                <microstructure>
                   <description>XRD for powder</description>
                    <otherMeasures>
                        <name>BCC</name>
                        <unit>%</unit>
                        <value>
                            <average>5.1</average>
                        </value>
                    </otherMeasures>
                    <otherMeasures>
                        <name>FCC</name>
                        <unit>%</unit>
                        <value>
                            <average>94.9</average>
                        </value>
                    </otherMeasures>
                </microstructure>
           </powderTestResults>            
        </powderTest>
    </amTest>
</amTestDB>
