Repository: Huchikoma/internship_MMQ

# AMMD
此项目是在西门子中国研究院实习期间所做的项目，基于Materials Data Curation System，使用Python以及Django搭建了一个材料数据可视化的平台。

项目结构

目录结构就是典型的django目录结构。

项目：mgi。

应用：admin_mdcs、api、compose、curate、explore、exporter、modules、oai_pmh、user_dashboard、data_mining、data_visual。这些应用对应不同的功能。

其它：bin（）、conf（mongodb配置文件）、scripts（一些功能脚本）、static、templates、utils

开启服务：

$source activate ammd16env

$mongod --config mongodb.conf

$python manage.py runserver

File: installer-pkg/data/xmlFiles/NIST_100-6_Powder_XRD11-3.xml
<amTestDB xmlns:xsi="http://www.w3.org/2001/XMLSchema-instance" xsi:noNamespaceSchemaLocation="file:/C:/mdcs/ammd/1.5/installer-pkg/data/schema/am_schema_R2018a.xsd">
    <amTest>
        <powderTest>
            <buildID>NIST-RPS-A-14_0011</buildID>
            <testID>PXRD-A-14-11.3</testID>
            <specimenID>P-0098-14</specimenID>
            <specimenPreparation>Recycle Sieved Dispenser from Build 11</specimenPreparation>
            <materialName>
                <materialNameEnum>17-4PH</materialNameEnum>
            </materialName>
            <materialStockName>17-4PH</materialStockName>
            <materialStockID>NIST_100-6_RecycleMaterial11</materialStockID>
            <projectID>NIST-RPS-14</projectID>
            <testType>MICROSTRUCTURE-XRD</testType>
            <testOperator>Stutzman, Paul E.</testOperator>
            <testLocation>N/A</testLocation>
            <startTime>0001-01-01T00:00:00</startTime>
            <stopTime>0001-01-01T00:00:00</stopTime>
            <testStandards>N/A</testStandards>
            <description>The instrument is configured with a copper tube (2200 watt, long fine-focus) running at 35kV, 45mA, a 0.6
                degree divergence slit, 4 degree Soller slits, a position sensitive detector and Ni filter. Scans took about 45
                minutes at a step size of 0.017 from 40 to 130 degrees two-theta</description>            
           <powderTestResults>
                <microstructure>
                   <description>XRD for powder</description>
                    <otherMeasures>
                        <name>BCC</name>
                        <unit>%</unit>
                        <value>
                            <average>5.7</average>
                        </value>
                    </otherMeasures>
                    <otherMeasures>
                        <name>FCC</name>
                        <unit>%</unit>
                        <value>
                            <average>94.3</average>
                        </value>
                    </otherMeasures>
                </microstructure>
           </powderTestResults>            
        </powderTest>
    </amTest>
</amTestDB>

File: installer-pkg/data/xmlFiles/NIST_100-6_Powder_XRD2-1.xml
<amTestDB xmlns:xsi="http://www.w3.org/2001/XMLSchema-instance" xsi:noNamespaceSchemaLocation="file:/C:/mdcs/ammd/1.5/installer-pkg/data/schema/am_schema_R2018a.xsd">
    <amTest>
        <powderTest>
            <buildID>NIST-RPS-A-14_002</buildID>
            <testID>PXRD-A-14-2.1</testID>
            <specimenID>P-0046-14</specimenID>
            <specimenPreparation>Feed stock for Build 2</specimenPreparation>
            <materialName>
                <materialNameEnum>17-4PH</materialNameEnum>
            </materialName>
            <materialStockName>17-4PH</materialStockName>
            <materialStockID>NIST_100-6_Feedstock2</materialStockID>
            <projectID>NIST-RPS-14</projectID>
            <testType>MICROSTRUCTURE-XRD</testType>
            <testOperator>Stutzman, Paul E.</testOperator>
            <testLocation>N/A</testLocation>
            <startTime>0001-01-01T00:00:00</startTime>
            <stopTime>0001-01-01T00:00:00</stopTime>
            <testStandards>N/A</testStandards>
            <description>The instrument is configured with a copper tube (2200 watt, long fine-focus) running at 35kV, 45mA, a 0.6
                degree divergence slit, 4 degree Soller slits, a position sensitive detector and Ni filter. Scans took about 45
                minutes at a step size of 0.017 from 40 to 130 degrees two-theta</description>            
           <powderTestResults>
                <microstructure>
                   <description>XRD for powder</description>
                    <otherMeasures>
                        <name>BCC</name>
                        <unit>%</unit>
                        <value>
                            <average>3.7</average>
                        </value>
                    </otherMeasures>
                    <otherMeasures>
                        <name>FCC</name>
                        <unit>%</unit>
                        <value>
                            <average>96.3</average>
                        </value>
                    </otherMeasures>
                </microstructure>
           </powderTestResults>            
        </powderTest>
    </amTest>
</amTestDB>

File: installer-pkg/data/xmlFiles/NIST_100-6_Powder_XRD5-1.xml
<amTestDB xmlns:xsi="http://www.w3.org/2001/XMLSchema-instance" xsi:noNamespaceSchemaLocation="file:/C:/mdcs/ammd/1.5/installer-pkg/data/schema/am_schema_R2018a.xsd">
    <amTest>
        <powderTest>
            <buildID>NIST-RPS-A-14_005</buildID>
            <testID>PXRD-A-14-5.1</testID>
            <specimenID>P-0061-14</specimenID>
            <specimenPreparation>Feed stock for Build 5</specimenPreparation>
            <materialName>
                <materialNameEnum>17-4PH</materialNameEnum>
            </materialName>
            <materialStockName>17-4PH</materialStockName>
            <materialStockID>NIST_100-6_Feedstock5</materialStockID>
            <projectID>NIST-RPS-14</projectID>
            <testType>MICROSTRUCTURE-XRD</testType>
            <testOperator>Stutzman, Paul E.</testOperator>
            <testLocation>N/A</testLocation>
            <startTime>0001-01-01T00:00:00</startTime>
            <stopTime>0001-01-01T00:00:00</stopTime>
            <testStandards>N/A</testStandards>
            <description>The instrument is configured with a copper tube (2200 watt, long fine-focus) running at 35kV, 45mA, a 0.6
                degree divergence slit, 4 degree Soller slits, a position sensitive detector and Ni filter. Scans took about 45
                minutes at a step size of 0.017 from 40 to 130 degrees two-theta</description>            
           <powderTestResults>
                <microstructure>
                   <description>XRD for powder</description>
                    <otherMeasures>
                        <name>BCC</name>
                        <unit>%</unit>
                        <value>
                            <average>5.9</average>
                        </value>
                    </otherMeasures>
                    <otherMeasures>
                        <name>FCC</name>
                        <unit>%</unit>
                        <value>
                            <average>94.1</average>
                        </value>
                    </otherMeasures>
                </microstructure>
           </powderTestResults>            
        </powderTest>
    </amTest>
</amTestDB>

File: installer-pkg/data/xmlFiles/NIST_100-6_Powder_XRD6-1.xml
<amTestDB xmlns:xsi="http://www.w3.org/2001/XMLSchema-instance" xsi:noNamespaceSchemaLocation="file:/C:/mdcs/ammd/1.5/installer-pkg/data/schema/am_schema_R2018a.xsd">
    <amTest>
        <powderTest>
            <buildID>NIST-RPS-A-14_006</buildID>
            <testID>PXRD-A-14-6.1</testID>
            <specimenID>P-0067-14</specimenID>
            <specimenPreparation>Feed stock for Build 6</specimenPreparation>
            <materialName>
                <materialNameEnum>17-4PH</materialNameEnum>
            </materialName>
            <materialStockName>17-4PH</materialStockName>
            <materialStockID>NIST_100-6_Feedstock6</materialStockID>
            <projectID>NIST-RPS-14</projectID>
            <testType>MICROSTRUCTURE-XRD</testType>
            <testOperator>Stutzman, Paul E.</testOperator>
            <testLocation>N/A</testLocation>
            <startTime>0001-01-01T00:00:00</startTime>
            <stopTime>0001-01-01T00:00:00</stopTime>
            <testStandards>N/A</testStandards>
            <description>The instrument is configured with a copper tube (2200 watt, long fine-focus) running at 35kV, 45mA, a 0.6
                degree divergence slit, 4 degree Soller slits, a position sensitive detector and Ni filter. Scans took about 45
                minutes at a step size of 0.017 from 40 to 130 degrees two-theta</description>            
           <powderTestResults>
                <microstructure>
                   <description>XRD for powder</description>
                    <otherMeasures>
                        <name>BCC</name>
                        <unit>%</unit>
                        <value>
                            <average>4.4</average>
                        </value>
                    </otherMeasures>
                    <otherMeasures>
                        <name>FCC</name>
                        <unit>%</unit>
                        <value>
                            <average>95.6</average>
                        </value>
                    </otherMeasures>
                </microstructure>
           </powderTestResults>            
        </powderTest>
    </amTest>
</amTestDB>

File: installer-pkg/data/xmlFiles/NIST_100-6_TensileA14-1-1.xml
<amTestDB xmlns:xsi="http://www.w3.org/2001/XMLSchema-instance"  xsi:noNamespaceSchemaLocation="file:/C:/mdcs/ammd/1.5/installer-pkg/data/schema/am_schema_R2018a.xsd">
    <amTest>
        <partTest>
            <testID>T-A-14-1A.1</testID>
            <projectID>NIST-RPS-14</projectID>
            <testType>TENSILE</testType>
            <testOperator>N/A</testOperator>
            <testLocation>N/A</testLocation>
            <startTime>0001-01-01T00:00:00</startTime>
            <stopTime>0001-01-01T00:00:00</stopTime>
            <buildID>NIST-RPS-A-14_001</buildID>
            <specimenID>T-xyz-001A.1</specimenID>
            <testStandards>ASTM E8</testStandards>          
            <testEquipment>
                <machineID>613.11B.20</machineID>
            </testEquipment>
            <testResults>
                <tensile>
                    <UTS>
                        <unit>MPa</unit>
                        <value>
                            <average>1328</average>
                        </value>
                    </UTS>
                    <ultLoad>
                        <unit>kN</unit>
                        <value>
                            <average>27.5</average>
                        </value>
                    </ultLoad>
                    <YS>
                        <unit>MPa</unit>
                        <value>
                            <average>608</average>
                        </value>
                    </YS>
                    <UYS>
                        <unit>MPa</unit>
                        <value>
                            <average>619</average>
                        </value>
                    </UYS>
                    <elongation>
                        <unit>%</unit>
                        <value>
                            <average>28</average>
                        </value>
                    </elongation>
                    <RA>
                        <unit>%</unit>
                        <value>
                            <average>28</average>
                        </value>
                    </RA>
                    <E>
                        <unit>GPa</unit>
                        <value>
                            <average>183.1</average>
                        </value>
                    </E>
                    <origDimensions>
                        <gageLength>
                            <unit>millimeter</unit>
                            <value>
                                <average>25.4</average>
                            </value>
                        </gageLength>
                        <width>
                            <unit>millimeter</unit>
                            <value>
                                <average>6.358</average>
                            </value>
                        </width>
                        <thickness>
                            <unit>millimeter</unit>
                            <value>
                                <average>3.260</average>
                            </value>
                        </thickness>
                        <area>
                            <unit>mm^2</unit>
                            <value>
                                <average>20.73</average>
                            </value>
                        </area>
                    </origDimensions>
                    <finalDimensions>
                        <gageLength>
                            <unit>millimeter</unit>
                            <value>
                                <average>32.54</average>
                            </value>
                        </gageLength>
                       
                    </finalDimensions>
                </tensile>
            </testResults>         
        </partTest>
    </amTest> 
</amTestDB>

File: installer-pkg/data/xmlFiles/NIST_100-6_TensileA14-1-2.xml
<amTestDB xmlns:xsi="http://www.w3.org/2001/XMLSchema-instance"
    xsi:noNamespaceSchemaLocation="file:/C:/mdcs/ammd/1.5/installer-pkg/data/schema/am_schema_R2018a.xsd">
    <amTest>
        <partTest>
            <testID>T-A-14-1A.2</testID>
            <projectID>NIST-RPS-14</projectID>
            <testType>TENSILE</testType>
            <testOperator>N/A</testOperator>
            <testLocation>N/A</testLocation>
            <startTime>0001-01-01T00:00:00</startTime>
            <stopTime>0001-01-01T00:00:00</stopTime>
            <buildID>NIST-RPS-A-14_001</buildID>
            <specimenID>T-xyz-001A.2</specimenID>
            <testStandards>ASTM E8</testStandards>          
            <testEquipment>
                <machineID>613.11B.20</machineID>
            </testEquipment>
            <testResults>
                <tensile>
                    <UTS>
                        <unit>MPa</unit>
                        <value>
                            <average>1327</average>
                        </value>
                    </UTS>
                    <ultLoad>
                        <unit>kN</unit>
                        <value>
                            <average>27.0</average>
                        </value>
                    </ultLoad>
                    <YS>
                        <unit>MPa</unit>
                        <value>
                            <average>578</average>
                        </value>
                    </YS>
                    <UYS>
                        <unit>MPa</unit>
                        <value>
                            <average>622</average>
                        </value>
                    </UYS>
                    <elongation>
                        <unit>%</unit>
                        <value>
                            <average>28</average>
                        </value>
                    </elongation>
                    <RA>
                        <unit>%</unit>
                        <value>
                            <average>28</average>
                        </value>
                    </RA>
                    <E>
                        <unit>GPa</unit>
                        <value>
                            <average>183.1</average>
                        </value>
                    </E>
                    <origDimensions>
                        <gageLength>
                            <unit>millimeter</unit>
                            <value>
                                <average>25.4</average>
                            </value>
                        </gageLength>
                        <width>
                            <unit>millimeter</unit>
                            <value>
                                <average>6.443</average>
                            </value>
                        </width>
                        <thickness>
                            <unit>millimeter</unit>
                            <value>
                                <average>3.158</average>
                            </value>
                        </thickness>
                        <area>
                            <unit>mm^2</unit>
                            <value>
                                <average>20.35</average>
                            </value>
                        </area>
                    </origDimensions>
                    <finalDimensions>
                        <gageLength>
                            <unit>millimeter</unit>
                            <value>
                                <average>32.46</average>
                            </value>
                        </gageLength>                       
                    </finalDimensions>
                </tensile>
            </testResults>         
        </partTest>
    </amTest> 
</amTestDB>

File: installer-pkg/data/xmlFiles/NIST_100-6_TensileA14-1-3.xml
<?xml version="1.0" encoding="UTF-8"?>
<amTestDB xmlns:xsi="http://www.w3.org/2001/XMLSchema-instance"
    xsi:noNamespaceSchemaLocation="file:/C:/mdcs/ammd/1.5/installer-pkg/data/schema/am_schema_R2018a.xsd">
    <amTest>
        <partTest>
            <testID>T-A-14-1A.3</testID>
            <projectID>NIST-RPS-14</projectID>
            <testType>TENSILE</testType>
            <testOperator>N/A</testOperator>
            <testLocation>N/A</testLocation>
            <startTime>0001-01-01T00:00:00</startTime>
            <stopTime>0001-01-01T00:00:00</stopTime>
            <buildID>NIST-RPS-A-14_001</buildID>
            <specimenID>T-xyz-001A.3</specimenID>
            <testStandards>ASTM E8</testStandards>          
            <testEquipment>
                <machineID>613.11B.20</machineID>
            </testEquipment>
            <testResults>
                <tensile>
                    <UTS>
                        <unit>MPa</unit>
                        <value>
                            <average>1326</average>
                        </value>
                    </UTS>
                    <ultLoad>
                        <unit>kN</unit>
                        <value>
                            <average>26.9</average>
                        </value>
                    </ultLoad>
                    <YS>
                        <unit>MPa</unit>
                        <value>
                            <average>589</average>
                        </value>
                    </YS>
                    <UYS>
                        <unit>MPa</unit>
                        <value>
                            <average>625</average>
                        </value>
                    </UYS>
                    <elongation>
                        <unit>%</unit>
                        <value>
                            <average>28</average>
                        </value>
                    </elongation>
                    <RA>
                        <unit>%</unit>
                        <value>
                            <average>28</average>
                        </value>
                    </RA>
                    <E>
                        <unit>GPa</unit>
                        <value>
                            <average>186.3</average>
                        </value>
                    </E>
                    <origDimensions>
                        <gageLength>
                            <unit>millimeter</unit>
                            <value>
                                <average>25.4</average>
                            </value>
                        </gageLength>
                        <width>
                            <unit>millimeter</unit>
                            <value>
                                <average>6.401</average>
                            </value>
                        </width>
                        <thickness>
                            <unit>millimeter</unit>
                            <value>
                                <average>3.167</average>
                            </value>
                        </thickness>
                        <area>
                            <unit>mm^2</unit>
                            <value>
                                <average>20.27</average>
                            </value>
                        </area>
                    </origDimensions>
                    <finalDimensions>
                        <gageLength>
                            <unit>millimeter</unit>
                            <value>
                                <average>32.51</average>
                            </value>
                        </gageLength>                       
                    </finalDimensions>
                </tensile>
            </testResults>         
        </partTest>
    </amTest> 
</amTestDB>

File: installer-pkg/data/xmlFiles/NIST_100-6_TensileA14-10-1.xml
<?xml version="1.0" encoding="UTF-8"?>
<amTestDB xmlns:xsi="http://www.w3.org/2001/XMLSchema-instance"
    xsi:noNamespaceSchemaLocation="file:/C:/mdcs/ammd/1.5/installer-pkg/data/schema/am_schema_R2018a.xsd">
    <amTest>
        <partTest>
            <testID>T-A-14-10B.2</testID>
            <projectID>NIST-RPS-14</projectID>
            <testType>TENSILE</testType>
            <testOperator>N/A</testOperator>
            <testLocation>N/A</testLocation>
            <startTime>0001-01-01T00:00:00</startTime>
            <stopTime>0001-01-01T00:00:00</stopTime>
            <buildID>NIST-RPS-A-14_0010</buildID>
            <specimenID>T-xyz-0010B.2</specimenID>
            <testStandards>ASTM E8</testStandards>          
            <testEquipment>
                <machineID>613.11B.20</machineID>
            </testEquipment>
            <testResults>
                <tensile>
                    <UTS>
                        <unit>MPa</unit>
                        <value>
                            <average>1369</average>
                        </value>
                    </UTS>
                    <ultLoad>
                        <unit>kN</unit>
                        <value>
                            <average>27.4</average>
                        </value>
                    </ultLoad>
                    <YS>
                        <unit>MPa</unit>
                        <value>
                            <average>597</average>
                        </value>
                    </YS>
                    <UYS>
                        <unit>MPa</unit>
                        <value>
                            <average>610</average>
                        </value>
                    </UYS>
                    <elongation>
                        <unit>%</unit>
                        <value>
                            <average>26</average>
                        </value>
                    </elongation>
                    <RA>
                        <unit>%</unit>
                        <value>
                            <average>26</average>
                        </value>
                    </RA>
                    <E>
                        <unit>GPa</unit>
                        <value>
                            <average>192.0</average>
                        </value>
                    </E>
                    <origDimensions>
                        <gageLength>
                            <unit>millimeter</unit>
                            <value>
                                <average>25.4</average>
                            </value>
                        </gageLength>
                        <width>
                            <unit>millimeter</unit>
                            <value>
                                <average>6.350</average>
                            </value>
                        </width>
                        <thickness>
                            <unit>millimeter</unit>
                            <value>
                                <average>3.158</average>
                            </value>
                        </thickness>
                        <area>
                            <unit>mm^2</unit>
                            <value>
                                <average>20.05</average>
                            </value>
                        </area>
                    </origDimensions>
                    <finalDimensions>
                        <gageLength>
                            <unit>millimeter</unit>
                            <value>
                                <average>31.98</average>
                            </value>
                        </gageLength>                       
                    </finalDimensions>
                </tensile>
            </testResults>         
        </partTest>
    </amTest> 
</amTestDB>

File: installer-pkg/data/xmlFiles/NIST_100-6_TensileA14-10-2.xml
<?xml version="1.0" encoding="UTF-8"?>
<amTestDB xmlns:xsi="http://www.w3.org/2001/XMLSchema-instance"
    xsi:noNamespaceSchemaLocation="file:/C:/mdcs/ammd/1.5/installer-pkg/data/schema/am_schema_R2018a.xsd">
    <amTest>
        <partTest>
            <testID>T-A-14-10A.5</testID>
            <projectID>NIST-RPS-14</projectID>
            <testType>TENSILE</testType>
            <testOperator>N/A</testOperator>
            <testLocation>N/A</testLocation>
            <startTime>0001-01-01T00:00:00</startTime>
            <stopTime>0001-01-01T00:00:00</stopTime>
            <buildID>NIST-RPS-A-14_0010</buildID>
            <specimenID>T-xyz-0010A.5</specimenID>
            <testStandards>ASTM E8</testStandards>          
            <testEquipment>
                <machineID>613.11B.20</machineID>
            </testEquipment>
            <testResults>
                <tensile>
                    <UTS>
                        <unit>MPa</unit>
                        <value>
                            <average>1328</average>
                        </value>
                    </UTS>
                    <ultLoad>
                        <unit>kN</unit>
                        <value>
                            <average>27.5</average>
                        </value>
                    </ultLoad>
                    <YS>
                        <unit>MPa</unit>
                        <value>
                            <average>558</average>
                        </value>
                    </YS>
                    <UYS>
                        <unit>MPa</unit>
                        <value>
                            <average>580</average>
                        </value>
                    </UYS>
                    <elongation>
                        <unit>%</unit>
                        <value>
                            <average>26</average>
                        </value>
                    </elongation>
                    <RA>
                        <unit>%</unit>
                        <value>
                            <average>26</average>
                        </value>
                    </RA>
                    <E>
                        <unit>GPa</unit>
                        <value>
                            <average>183.8</average>
                        </value>
                    </E>
                    <origDimensions>
                        <gageLength>
                            <unit>millimeter</unit>
                            <value>
                                <average>25.4</average>
                            </value>
                        </gageLength>
                        <width>
                            <unit>millimeter</unit>
                            <value>
                                <average>6.528</average>
                            </value>
                        </width>
                        <thickness>
                            <unit>millimeter</unit>
                            <value>
                                <average>3.175</average>
                            </value>
                        </thickness>
                        <area>
                            <unit>mm^2</unit>
                            <value>
                                <average>20.73</average>
                            </value>
                        </area>
                    </origDimensions>
                    <finalDimensions>
                        <gageLength>
                            <unit>millimeter</unit>
                            <value>
                                <average>31.90</average>
                            </value>
                        </gageLength>                       
                    </finalDimensions>
                </tensile>
            </testResults>         
        </partTest>
    </amTest> 
</amTestDB>

File: installer-pkg/data/xmlFiles/NIST_100-6_TensileA14-10-3.xml
<?xml version="1.0" encoding="UTF-8"?>
<amTestDB xmlns:xsi="http://www.w3.org/2001/XMLSchema-instance"
    xsi:noNamespaceSchemaLocation="file:/C:/mdcs/ammd/1.5/installer-pkg/data/schema/am_schema_R2018a.xsd">
    <amTest>
        <partTest>
            <testID>T-A-14-10A.6</testID>
            <projectID>NIST-RPS-14</projectID>
            <testType>TENSILE</testType>
            <testOperator>N/A</testOperator>
            <testLocation>N/A</testLocation>
            <startTime>0001-01-01T00:00:00</startTime>
            <stopTime>0001-01-01T00:00:00</stopTime>
            <buildID>NIST-RPS-A-14_0010</buildID>
            <specimenID>T-xyz-0010A.6</specimenID>
            <testStandards>ASTM E8</testStandards>          
            <testEquipment>
                <machineID>613.11B.20</machineID>
            </testEquipment>
            <testResults>
                <tensile>
                    <UTS>
                        <unit>MPa</unit>
                        <value>
                            <average>1331</average>
                        </value>
                    </UTS>
                    <ultLoad>
                        <unit>kN</unit>
                        <value>
                            <average>25.6</average>
                        </value>
                    </ultLoad>
                    <YS>
                        <unit>MPa</unit>
                        <value>
                            <average>563</average>
                        </value>
                    </YS>
                    <UYS>
                        <unit>MPa</unit>
                        <value>
                            <average>592</average>
                        </value>
                    </UYS>
                    <elongation>
                        <unit>%</unit>
                        <value>
                            <average>25</average>
                        </value>
                    </elongation>
                    <RA>
                        <unit>%</unit>
                        <value>
                            <average>25</average>
                        </value>
                    </RA>
                    <E>
                        <unit>GPa</unit>
                        <value>
                            <average>192.3</average>
                        </value>
                    </E>
                    <origDimensions>
                        <gageLength>
                            <unit>millimeter</unit>
                            <value>
                                <average>25.4</average>
                            </value>
                        </gageLength>
                        <width>
                            <unit>millimeter</unit>
                            <value>
                                <average>6.528</average>
                            </value>
                        </width>
                        <thickness>
                            <unit>millimeter</unit>
                            <value>
                                <average>2.946</average>
                            </value>
                        </thickness>
                        <area>
                            <unit>mm^2</unit>
                            <value>
                                <average>19.23</average>
                            </value>
                        </area>
                    </origDimensions>
                    <finalDimensions>
                        <gageLength>
                            <unit>millimeter</unit>
                            <value>
                                <average>31.72</average>
                            </value>
                        </gageLength>                       
                    </finalDimensions>
                </tensile>
            </testResults>         
        </partTest>
    </amTest> 
</amTestDB>

File: installer-pkg/data/xmlFiles/NIST_100-6_TensileA14-11-1.xml
<?xml version="1.0" encoding="UTF-8"?>
<amTestDB xmlns:xsi="http://www.w3.org/2001/XMLSchema-instance"
    xsi:noNamespaceSchemaLocation="file:/C:/mdcs/ammd/1.5/installer-pkg/data/schema/am_schema_R2018a.xsd">
    <amTest>
        <partTest>
            <testID>T-A-14-11A.1</testID>
            <projectID>NIST-RPS-14</projectID>
            <testType>TENSILE</testType>
            <testOperator>N/A</testOperator>
            <testLocation>N/A</testLocation>
            <startTime>0001-01-01T00:00:00</startTime>
            <stopTime>0001-01-01T00:00:00</stopTime>
            <buildID>NIST-RPS-A-14_0011</buildID>
            <specimenID>T-xyz-0011A.1</specimenID>
            <testStandards>ASTM E8</testStandards>          
            <testEquipment>
                <machineID>613.11B.20</machineID>
            </testEquipment>
            <testResults>
                <tensile>
                    <UTS>
                        <unit>MPa</unit>
                        <value>
                            <average>1330</average>
                        </value>
                    </UTS>
                    <ultLoad>
                        <unit>kN</unit>
                        <value>
                            <average>27.0</average>
                        </value>
                    </ultLoad>
                    <YS>
                        <unit>MPa</unit>
                        <value>
                            <average>598</average>
                        </value>
                    </YS>
                    <UYS>
                        <unit>MPa</unit>
                        <value>
                            <average>615</average>
                        </value>
                    </UYS>
                    <elongation>
                        <unit>%</unit>
                        <value>
                            <average>27</average>
                        </value>
                    </elongation>
                    <RA>
                        <unit>%</unit>
                        <value>
                            <average>27</average>
                        </value>
                    </RA>
                    <E>
                        <unit>GPa</unit>
                        <value>
                            <average>171.9</average>
                        </value>
                    </E>
                    <origDimensions>
                        <gageLength>
                            <unit>millimeter</unit>
                            <value>
                                <average>25.4</average>
                            </value>
                        </gageLength>
                        <width>
                            <unit>millimeter</unit>
                            <value>
                                <average>6.418</average>
                            </value>
                        </width>
                        <thickness>
                            <unit>millimeter</unit>
                            <value>
                                <average>3.167</average>
                            </value>
                        </thickness>
                        <area>
                            <unit>mm^2</unit>
                            <value>
                                <average>20.33</average>
                            </value>
                        </area>
                    </origDimensions>
                    <finalDimensions>
                        <gageLength>
                            <unit>millimeter</unit>
                            <value>
                                <average>32.21</average>
                            </value>
                        </gageLength>                       
                    </finalDimensions>
                </tensile>
            </testResults>         
        </partTest>
    </amTest> 
</amTestDB>

File: installer-pkg/data/xmlFiles/NIST_100-6_TensileA14-11-2.xml
<?xml version="1.0" encoding="UTF-8"?>
<amTestDB xmlns:xsi="http://www.w3.org/2001/XMLSchema-instance"
    xsi:noNamespaceSchemaLocation="file:/C:/mdcs/ammd/1.5/installer-pkg/data/schema/am_schema_R2018a.xsd">
    <amTest>
        <partTest>
            <testID>T-A-14-11A.2</testID>
            <projectID>NIST-RPS-14</projectID>
            <testType>TENSILE</testType>
            <testOperator>N/A</testOperator>
            <testLocation>N/A</testLocation>
            <startTime>0001-01-01T00:00:00</startTime>
            <stopTime>0001-01-01T00:00:00</stopTime>
            <buildID>NIST-RPS-A-14_0011</buildID>
            <specimenID>T-xyz-0011A.2</specimenID>
            <testStandards>ASTM E8</testStandards>          
            <testEquipment>
                <machineID>613.11B.20</machineID>
            </testEquipment>
            <testResults>
                <tensile>
                    <UTS>
                        <unit>MPa</unit>
                        <value>
                            <average>1326</average>
                        </value>
                    </UTS>
                    <ultLoad>
                        <unit>kN</unit>
                        <value>
                            <average>27.5</average>
                        </value>
                    </ultLoad>
                    <YS>
                        <unit>MPa</unit>
                        <value>
                            <average>601</average>
                        </value>
                    </YS>
                    <UYS>
                        <unit>MPa</unit>
                        <value>
                            <average>617</average>
                        </value>
                    </UYS>
                    <elongation>
                        <unit>%</unit>
                        <value>
                            <average>28</average>
                        </value>
                    </elongation>
                    <RA>
                        <unit>%</unit>
                        <value>
                            <average>28</average>
                        </value>
                    </RA>
                    <E>
                        <unit>GPa</unit>
                        <value>
                            <average>186.4</average>
                        </value>
                    </E>
                    <origDimensions>
                        <gageLength>
                            <unit>millimeter</unit>
                            <value>
                                <average>25.4</average>
                            </value>
                        </gageLength>
                        <width>
                            <unit>millimeter</unit>
                            <value>
                                <average>6.401</average>
                            </value>
                        </width>
                        <thickness>
                            <unit>millimeter</unit>
                            <value>
                                <average>3.243</average>
                            </value>
                        </thickness>
                        <area>
                            <unit>mm^2</unit>
                            <value>
                                <average>20.76</average>
                            </value>
                        </area>
                    </origDimensions>
                    <finalDimensions>
                        <gageLength>
                            <unit>millimeter</unit>
                            <value>
                                <average>32.49</average>
                            </value>
                        </gageLength>                       
                    </finalDimensions>
                </tensile>
            </testResults>         
        </partTest>
    </amTest> 
</amTestDB>
