Repository: Huchikoma/internship_MMQ

# AMMD
此项目是在西门子中国研究院实习期间所做的项目，基于Materials Data Curation System，使用Python以及Django搭建了一个材料数据可视化的平台。

项目结构

目录结构就是典型的django目录结构。

项目：mgi。

应用：admin_mdcs、api、compose、curate、explore、exporter、modules、oai_pmh、user_dashboard、data_mining、data_visual。这些应用对应不同的功能。

其它：bin（）、conf（mongodb配置文件）、scripts（一些功能脚本）、static、templates、utils

开启服务：

$source activate ammd16env

$mongod --config mongodb.conf

$python manage.py runserver

File: installer-pkg/data/xmlFiles/NIST_100-6_TensileA14-11-3.xml
<?xml version="1.0" encoding="UTF-8"?>
<amTestDB xmlns:xsi="http://www.w3.org/2001/XMLSchema-instance"
    xsi:noNamespaceSchemaLocation="file:/C:/mdcs/ammd/1.5/installer-pkg/data/schema/am_schema_R2018a.xsd">
    <amTest>
        <partTest>
            <testID>T-A-14-11A.3</testID>
            <projectID>NIST-RPS-14</projectID>
            <testType>TENSILE</testType>
            <testOperator>N/A</testOperator>
            <testLocation>N/A</testLocation>
            <startTime>0001-01-01T00:00:00</startTime>
            <stopTime>0001-01-01T00:00:00</stopTime>
            <buildID>NIST-RPS-A-14_0011</buildID>
            <specimenID>T-xyz-0011A.3</specimenID>
            <testStandards>ASTM E8</testStandards>          
            <testEquipment>
                <machineID>613.11B.20</machineID>
            </testEquipment>
            <testResults>
                <tensile>
                    <UTS>
                        <unit>MPa</unit>
                        <value>
                            <average>1321</average>
                        </value>
                    </UTS>
                    <ultLoad>
                        <unit>kN</unit>
                        <value>
                            <average>27.7</average>
                        </value>
                    </ultLoad>
                    <YS>
                        <unit>MPa</unit>
                        <value>
                            <average>601</average>
                        </value>
                    </YS>
                    <UYS>
                        <unit>MPa</unit>
                        <value>
                            <average>618</average>
                        </value>
                    </UYS>
                    <elongation>
                        <unit>%</unit>
                        <value>
                            <average>27</average>
                        </value>
                    </elongation>
                    <RA>
                        <unit>%</unit>
                        <value>
                            <average>27</average>
                        </value>
                    </RA>
                    <E>
                        <unit>GPa</unit>
                        <value>
                            <average>200.0</average>
                        </value>
                    </E>
                    <origDimensions>
                        <gageLength>
                            <unit>millimeter</unit>
                            <value>
                                <average>25.4</average>
                            </value>
                        </gageLength>
                        <width>
                            <unit>millimeter</unit>
                            <value>
                                <average>6.460</average>
                            </value>
                        </width>
                        <thickness>
                            <unit>millimeter</unit>
                            <value>
                                <average>3.243</average>
                            </value>
                        </thickness>
                        <area>
                            <unit>mm^2</unit>
                            <value>
                                <average>20.95</average>
                            </value>
                        </area>
                    </origDimensions>
                    <finalDimensions>
                        <gageLength>
                            <unit>millimeter</unit>
                            <value>
                                <average>32.13</average>
                            </value>
                        </gageLength>                       
                    </finalDimensions>
                </tensile>
            </testResults>         
        </partTest>
    </amTest> 
</amTestDB>

File: installer-pkg/data/xmlFiles/NIST_100-6_TensileA14-11-4.xml
<?xml version="1.0" encoding="UTF-8"?>
<amTestDB xmlns:xsi="http://www.w3.org/2001/XMLSchema-instance"
    xsi:noNamespaceSchemaLocation="file:/C:/mdcs/ammd/1.5/installer-pkg/data/schema/am_schema_R2018a.xsd">
    <amTest>
        <partTest>
            <testID>T-A-14-11B.4</testID>
            <projectID>NIST-RPS-14</projectID>
            <testType>TENSILE</testType>
            <testOperator>N/A</testOperator>
            <testLocation>N/A</testLocation>
            <startTime>0001-01-01T00:00:00</startTime>
            <stopTime>0001-01-01T00:00:00</stopTime>
            <buildID>NIST-RPS-A-14_0011</buildID>
            <specimenID>T-xyz-0011B.4</specimenID>
            <testStandards>ASTM E8</testStandards>          
            <testEquipment>
                <machineID>613.11B.20</machineID>
            </testEquipment>
            <testResults>
                <tensile>
                    <UTS>
                        <unit>MPa</unit>
                        <value>
                            <average>1347</average>
                        </value>
                    </UTS>
                    <ultLoad>
                        <unit>kN</unit>
                        <value>
                            <average>27.4</average>
                        </value>
                    </ultLoad>
                    <YS>
                        <unit>MPa</unit>
                        <value>
                            <average>570</average>
                        </value>
                    </YS>
                    <UYS>
                        <unit>MPa</unit>
                        <value>
                            <average>622</average>
                        </value>
                    </UYS>
                    <elongation>
                        <unit>%</unit>
                        <value>
                            <average>27</average>
                        </value>
                    </elongation>
                    <RA>
                        <unit>%</unit>
                        <value>
                            <average>27</average>
                        </value>
                    </RA>
                    <E>
                        <unit>GPa</unit>
                        <value>
                            <average>194.9</average>
                        </value>
                    </E>
                    <origDimensions>
                        <gageLength>
                            <unit>millimeter</unit>
                            <value>
                                <average>25.4</average>
                            </value>
                        </gageLength>
                        <width>
                            <unit>millimeter</unit>
                            <value>
                                <average>6.469</average>
                            </value>
                        </width>
                        <thickness>
                            <unit>millimeter</unit>
                            <value>
                                <average>3.141</average>
                            </value>
                        </thickness>
                        <area>
                            <unit>mm^2</unit>
                            <value>
                                <average>19.23</average>
                            </value>
                        </area>
                    </origDimensions>
                    <finalDimensions>
                        <gageLength>
                            <unit>millimeter</unit>
                            <value>
                                <average>32.26</average>
                            </value>
                        </gageLength>                       
                    </finalDimensions>
                </tensile>
            </testResults>         
        </partTest>
    </amTest> 
</amTestDB>

File: installer-pkg/data/xmlFiles/NIST_100-6_TensileA14-2-1.xml
<?xml version="1.0" encoding="UTF-8"?>
<amTestDB xmlns:xsi="http://www.w3.org/2001/XMLSchema-instance"
    xsi:noNamespaceSchemaLocation="file:/C:/mdcs/ammd/1.5/installer-pkg/data/schema/am_schema_R2018a.xsd">
    <amTest>
        <partTest>
            <testID>T-A-14-2B.2</testID>
            <projectID>NIST-RPS-14</projectID>
            <testType>TENSILE</testType>
            <testOperator>N/A</testOperator>
            <testLocation>N/A</testLocation>
            <startTime>0001-01-01T00:00:00</startTime>
            <stopTime>0001-01-01T00:00:00</stopTime>
            <buildID>NIST-RPS-A-14_002</buildID>
            <specimenID>T-xyz-002B.2</specimenID>
            <testStandards>ASTM E8</testStandards>       
            <testEquipment>
                <machineID>613.11B.20</machineID>
            </testEquipment>
            <testResults>
                <tensile>
                    <UTS>
                        <unit>MPa</unit>
                        <value>
                            <average>1334</average>
                        </value>
                    </UTS>
                    <ultLoad>
                        <unit>kN</unit>
                        <value>
                            <average>26.9</average>
                        </value>
                    </ultLoad>
                    <YS>
                        <unit>MPa</unit>
                        <value>
                            <average>601</average>
                        </value>
                    </YS>
                    <UYS>
                        <unit>MPa</unit>
                        <value>
                            <average>612</average>
                        </value>
                    </UYS>
                    <elongation>
                        <unit>%</unit>
                        <value>
                            <average>20</average>
                        </value>
                    </elongation>
                    <RA>
                        <unit>%</unit>
                        <value>
                            <average>20</average>
                        </value>
                    </RA>
                    <E>
                        <unit>GPa</unit>
                        <value>
                            <average>186.0</average>
                        </value>
                    </E>
                    <origDimensions>
                        <gageLength>
                            <unit>millimeter</unit>
                            <value>
                                <average>25.4</average>
                            </value>
                        </gageLength>
                        <width>
                            <unit>millimeter</unit>
                            <value>
                                <average>6.502</average>
                            </value>
                        </width>
                        <thickness>
                            <unit>millimeter</unit>
                            <value>
                                <average>3.099</average>
                            </value>
                        </thickness>
                        <area>
                            <unit>mm^2</unit>
                            <value>
                                <average>20.15</average>
                            </value>
                        </area>
                    </origDimensions>
                    <finalDimensions>
                        <gageLength>
                            <unit>millimeter</unit>
                            <value>
                                <average>30.48</average>
                            </value>
                        </gageLength>                       
                    </finalDimensions>
                </tensile>
            </testResults>         
        </partTest>
    </amTest> 
</amTestDB>

File: installer-pkg/data/xmlFiles/NIST_100-6_TensileA14-2-2.xml
<?xml version="1.0" encoding="UTF-8"?>
<amTestDB xmlns:xsi="http://www.w3.org/2001/XMLSchema-instance"
    xsi:noNamespaceSchemaLocation="file:/C:/mdcs/ammd/1.5/installer-pkg/data/schema/am_schema_R2018a.xsd">
    <amTest>
        <partTest>
            <testID>T-A-14-2B.3</testID>
            <projectID>NIST-RPS-14</projectID>
            <testType>TENSILE</testType>
            <testOperator>N/A</testOperator>
            <testLocation>N/A</testLocation>
            <startTime>0001-01-01T00:00:00</startTime>
            <stopTime>0001-01-01T00:00:00</stopTime>
            <buildID>NIST-RPS-A-14_002</buildID>
            <specimenID>T-xyz-002B.3</specimenID>
            <testStandards>ASTM E8</testStandards>         
            <testEquipment>
                <machineID>613.11B.20</machineID>
            </testEquipment>
            <testResults>
                <tensile>
                    <UTS>
                        <unit>MPa</unit>
                        <value>
                            <average>1308</average>
                        </value>
                    </UTS>
                    <ultLoad>
                        <unit>kN</unit>
                        <value>
                            <average>25.9</average>
                        </value>
                    </ultLoad>
                    <YS>
                        <unit>MPa</unit>
                        <value>
                            <average>589</average>
                        </value>
                    </YS>
                    <UYS>
                        <unit>MPa</unit>
                        <value>
                            <average>594</average>
                        </value>
                    </UYS>
                    <elongation>
                        <unit>%</unit>
                        <value>
                            <average>25</average>
                        </value>
                    </elongation>
                    <RA>
                        <unit>%</unit>
                        <value>
                            <average>25</average>
                        </value>
                    </RA>
                    <E>
                        <unit>GPa</unit>
                        <value>
                            <average>181.9</average>
                        </value>
                    </E>
                    <origDimensions>
                        <gageLength>
                            <unit>millimeter</unit>
                            <value>
                                <average>25.4</average>
                            </value>
                        </gageLength>
                        <width>
                            <unit>millimeter</unit>
                            <value>
                                <average>6.545</average>
                            </value>
                        </width>
                        <thickness>
                            <unit>millimeter</unit>
                            <value>
                                <average>3.023</average>
                            </value>
                        </thickness>
                        <area>
                            <unit>mm^2</unit>
                            <value>
                                <average>19.79</average>
                            </value>
                        </area>
                    </origDimensions>
                    <finalDimensions>
                        <gageLength>
                            <unit>millimeter</unit>
                            <value>
                                <average>31.83</average>
                            </value>
                        </gageLength>                       
                    </finalDimensions>
                </tensile>
            </testResults>         
        </partTest>
    </amTest> 
</amTestDB>

File: installer-pkg/data/xmlFiles/NIST_100-6_TensileA14-2-3.xml
<?xml version="1.0" encoding="UTF-8"?>
<amTestDB xmlns:xsi="http://www.w3.org/2001/XMLSchema-instance"
    xsi:noNamespaceSchemaLocation="file:/C:/mdcs/ammd/1.5/installer-pkg/data/schema/am_schema_R2018a.xsd">
    <amTest>
        <partTest>
            <testID>T-A-14-2A.4</testID>
            <projectID>NIST-RPS-14</projectID>
            <testType>TENSILE</testType>
            <testOperator>N/A</testOperator>
            <testLocation>N/A</testLocation>
            <startTime>0001-01-01T00:00:00</startTime>
            <stopTime>0001-01-01T00:00:00</stopTime>
            <buildID>NIST-RPS-A-14_002</buildID>
            <specimenID>T-xyz-002A.4</specimenID>
            <testStandards>ASTM E8</testStandards>        
            <testEquipment>
                <machineID>613.11B.20</machineID>
            </testEquipment>
            <testResults>
                <tensile>
                    <UTS>
                        <unit>MPa</unit>
                        <value>
                            <average>1314</average>
                        </value>
                    </UTS>
                    <ultLoad>
                        <unit>kN</unit>
                        <value>
                            <average>26.9</average>
                        </value>
                    </ultLoad>
                    <YS>
                        <unit>MPa</unit>
                        <value>
                            <average>584</average>
                        </value>
                    </YS>
                    <UYS>
                        <unit>MPa</unit>
                        <value>
                            <average>599</average>
                        </value>
                    </UYS>
                    <elongation>
                        <unit>%</unit>
                        <value>
                            <average>26</average>
                        </value>
                    </elongation>
                    <RA>
                        <unit>%</unit>
                        <value>
                            <average>26</average>
                        </value>
                    </RA>
                    <E>
                        <unit>GPa</unit>
                        <value>
                            <average>185.0</average>
                        </value>
                    </E>
                    <origDimensions>
                        <gageLength>
                            <unit>millimeter</unit>
                            <value>
                                <average>25.4</average>
                            </value>
                        </gageLength>
                        <width>
                            <unit>millimeter</unit>
                            <value>
                                <average>6.553</average>
                            </value>
                        </width>
                        <thickness>
                            <unit>millimeter</unit>
                            <value>
                                <average>3.133</average>
                            </value>
                        </thickness>
                        <area>
                            <unit>mm^2</unit>
                            <value>
                                <average>20.53</average>
                            </value>
                        </area>
                    </origDimensions>
                    <finalDimensions>
                        <gageLength>
                            <unit>millimeter</unit>
                            <value>
                                <average>31.98</average>
                            </value>
                        </gageLength>                       
                    </finalDimensions>
                </tensile>
            </testResults>         
        </partTest>
    </amTest> 
</amTestDB>

File: installer-pkg/data/xmlFiles/NIST_100-6_TensileA14-2-4.xml
<?xml version="1.0" encoding="UTF-8"?>
<amTestDB xmlns:xsi="http://www.w3.org/2001/XMLSchema-instance"
    xsi:noNamespaceSchemaLocation="file:/C:/mdcs/ammd/1.5/installer-pkg/data/schema/am_schema_R2018a.xsd">
    <amTest>
        <partTest>
            <testID>T-A-14-2A.6</testID>
            <projectID>NIST-RPS-14</projectID>
            <testType>TENSILE</testType>
            <testOperator>N/A</testOperator>
            <testLocation>N/A</testLocation>
            <startTime>0001-01-01T00:00:00</startTime>
            <stopTime>0001-01-01T00:00:00</stopTime>
            <buildID>NIST-RPS-A-14_002</buildID>
            <specimenID>T-xyz-002A.6</specimenID>
            <testStandards>ASTM E8</testStandards>
            <testEquipment>
                <machineID>613.11B.20</machineID>
            </testEquipment>
            <testResults>
                <tensile>
                    <UTS>
                        <unit>MPa</unit>
                        <value>
                            <average>1344</average>
                        </value>
                    </UTS>
                    <ultLoad>
                        <unit>kN</unit>
                        <value>
                            <average>26.8</average>
                        </value>
                    </ultLoad>
                    <YS>
                        <unit>MPa</unit>
                        <value>
                            <average>582</average>
                        </value>
                    </YS>
                    <UYS>
                        <unit>MPa</unit>
                        <value>
                            <average>613</average>
                        </value>
                    </UYS>
                    <elongation>
                        <unit>%</unit>
                        <value>
                            <average>26</average>
                        </value>
                    </elongation>
                    <RA>
                        <unit>%</unit>
                        <value>
                            <average>26</average>
                        </value>
                    </RA>
                    <E>
                        <unit>GPa</unit>
                        <value>
                            <average>189.9</average>
                        </value>
                    </E>
                    <origDimensions>
                        <gageLength>
                            <unit>millimeter</unit>
                            <value>
                                <average>25.4</average>
                            </value>
                        </gageLength>
                        <width>
                            <unit>millimeter</unit>
                            <value>
                                <average>6.325</average>
                            </value>
                        </width>
                        <thickness>
                            <unit>millimeter</unit>
                            <value>
                                <average>3.150</average>
                            </value>
                        </thickness>
                        <area>
                            <unit>mm^2</unit>
                            <value>
                                <average>19.92</average>
                            </value>
                        </area>
                    </origDimensions>
                    <finalDimensions>
                        <gageLength>
                            <unit>millimeter</unit>
                            <value>
                                <average>32.00</average>
                            </value>
                        </gageLength>                       
                    </finalDimensions>
                </tensile>
            </testResults>         
        </partTest>
    </amTest> 
</amTestDB>

File: installer-pkg/data/xmlFiles/NIST_100-6_TensileA14-3-1.xml
<?xml version="1.0" encoding="UTF-8"?>
<amTestDB xmlns:xsi="http://www.w3.org/2001/XMLSchema-instance"
    xsi:noNamespaceSchemaLocation="file:/C:/mdcs/ammd/1.5/installer-pkg/data/schema/am_schema_R2018a.xsd">
    <amTest>
        <partTest>
            <testID>T-A-14-3A.1</testID>
            <projectID>NIST-RPS-14</projectID>
            <testType>TENSILE</testType>
            <testOperator>N/A</testOperator>
            <testLocation>N/A</testLocation>
            <startTime>0001-01-01T00:00:00</startTime>
            <stopTime>0001-01-01T00:00:00</stopTime>
            <buildID>NIST-RPS-A-14_003</buildID>
            <specimenID>T-xyz-003A.2</specimenID>
            <testStandards>ASTM E8</testStandards> 
            <testEquipment>
                <machineID>613.11B.20</machineID>
            </testEquipment>
            <testResults>
                <tensile>
                    <UTS>
                        <unit>MPa</unit>
                        <value>
                            <average>1331</average>
                        </value>
                    </UTS>
                    <ultLoad>
                        <unit>kN</unit>
                        <value>
                            <average>26.97</average>
                        </value>
                    </ultLoad>
                    <YS>
                        <unit>MPa</unit>
                        <value>
                            <average>586</average>
                        </value>
                    </YS>
                    <UYS>
                        <unit>MPa</unit>
                        <value>
                            <average>605</average>
                        </value>
                    </UYS>
                    <elongation>
                        <unit>%</unit>
                        <value>
                            <average>26</average>
                        </value>
                    </elongation>
                    <RA>
                        <unit>%</unit>
                        <value>
                            <average>26</average>
                        </value>
                    </RA>
                    <E>
                        <unit>GPa</unit>
                        <value>
                            <average>188.0</average>
                        </value>
                    </E>
                    <origDimensions>
                        <gageLength>
                            <unit>millimeter</unit>
                            <value>
                                <average>25.4</average>
                            </value>
                        </gageLength>
                        <width>
                            <unit>millimeter</unit>
                            <value>
                                <average>6.35</average>
                            </value>
                        </width>
                        <thickness>
                            <unit>millimeter</unit>
                            <value>
                                <average>3.192</average>
                            </value>
                        </thickness>
                        <area>
                            <unit>mm^2</unit>
                            <value>
                                <average>20.27</average>
                            </value>
                        </area>
                    </origDimensions>
                    <finalDimensions>
                        <gageLength>
                            <unit>millimeter</unit>
                            <value>
                                <average>32.03</average>
                            </value>
                        </gageLength>                       
                    </finalDimensions>
                </tensile>
            </testResults>         
        </partTest>
    </amTest> 
</amTestDB>

File: installer-pkg/data/xmlFiles/NIST_100-6_TensileA14-3-2.xml
<?xml version="1.0" encoding="UTF-8"?>
<amTestDB xmlns:xsi="http://www.w3.org/2001/XMLSchema-instance"
    xsi:noNamespaceSchemaLocation="file:/C:/mdcs/ammd/1.5/installer-pkg/data/schema/am_schema_R2018a.xsd">
    <amTest>
        <partTest>
            <testID>T-A-14-3B.2</testID>
            <projectID>NIST-RPS-14</projectID>
            <testType>TENSILE</testType>
            <testOperator>N/A</testOperator>
            <testLocation>N/A</testLocation>
            <startTime>0001-01-01T00:00:00</startTime>
            <stopTime>0001-01-01T00:00:00</stopTime>
            <buildID>NIST-RPS-A-14_003</buildID>
            <specimenID>T-xyz-003B.2</specimenID>
            <testStandards>ASTM E8</testStandards>          
            <testEquipment>
                <machineID>613.11B.20</machineID>
            </testEquipment>
            <testResults>
                <tensile>
                    <UTS>
                        <unit>MPa</unit>
                        <value>
                            <average>1341</average>
                        </value>
                    </UTS>
                    <ultLoad>
                        <unit>kN</unit>
                        <value>
                            <average>26.89</average>
                        </value>
                    </ultLoad>
                    <YS>
                        <unit>MPa</unit>
                        <value>
                            <average>583</average>
                        </value>
                    </YS>
                    <UYS>
                        <unit>MPa</unit>
                        <value>
                            <average>604</average>
                        </value>
                    </UYS>
                    <elongation>
                        <unit>%</unit>
                        <value>
                            <average>25</average>
                        </value>
                    </elongation>
                    <RA>
                        <unit>%</unit>
                        <value>
                            <average>25</average>
                        </value>
                    </RA>
                    <E>
                        <unit>GPa</unit>
                        <value>
                            <average>186.9</average>
                        </value>
                    </E>
                    <origDimensions>
                        <gageLength>
                            <unit>millimeter</unit>
                            <value>
                                <average>25.4</average>
                            </value>
                        </gageLength>
                        <width>
                            <unit>millimeter</unit>
                            <value>
                                <average>6.435</average>
                            </value>
                        </width>
                        <thickness>
                            <unit>millimeter</unit>
                            <value>
                                <average>3.116</average>
                            </value>
                        </thickness>
                        <area>
                            <unit>mm^2</unit>
                            <value>
                                <average>20.05</average>
                            </value>
                        </area>
                    </origDimensions>
                    <finalDimensions>
                        <gageLength>
                            <unit>millimeter</unit>
                            <value>
                                <average>31.85</average>
                            </value>
                        </gageLength>                       
                    </finalDimensions>
                </tensile>
            </testResults>         
        </partTest>
    </amTest> 
</amTestDB>

File: installer-pkg/data/xmlFiles/NIST_100-6_TensileA14-3-3.xml
<?xml version="1.0" encoding="UTF-8"?>
<amTestDB xmlns:xsi="http://www.w3.org/2001/XMLSchema-instance"
    xsi:noNamespaceSchemaLocation="file:/C:/mdcs/ammd/1.5/installer-pkg/data/schema/am_schema_R2018a.xsd">
    <amTest>
        <partTest>
            <testID>T-A-14-3A.3</testID>
            <projectID>NIST-RPS-14</projectID>
            <testType>TENSILE</testType>
            <testOperator>N/A</testOperator>
            <testLocation>N/A</testLocation>
            <startTime>0001-01-01T00:00:00</startTime>
            <stopTime>0001-01-01T00:00:00</stopTime>
            <buildID>NIST-RPS-A-14_003</buildID>
            <specimenID>T-xyz-003A.3</specimenID>
            <testStandards>ASTM E8</testStandards>          
            <testEquipment>
                <machineID>613.11B.20</machineID>
            </testEquipment>
            <testResults>
                <tensile>
                    <UTS>
                        <unit>MPa</unit>
                        <value>
                            <average>1333</average>
                        </value>
                    </UTS>
                    <ultLoad>
                        <unit>kN</unit>
                        <value>
                            <average>27.12</average>
                        </value>
                    </ultLoad>
                    <YS>
                        <unit>MPa</unit>
                        <value>
                            <average>611</average>
                        </value>
                    </YS>
                    <UYS>
                        <unit>MPa</unit>
                        <value>
                            <average>619</average>
                        </value>
                    </UYS>
                    <elongation>
                        <unit>%</unit>
                        <value>
                            <average>26</average>
                        </value>
                    </elongation>
                    <RA>
                        <unit>%</unit>
                        <value>
                            <average>26</average>
                        </value>
                    </RA>
                    <E>
                        <unit>GPa</unit>
                        <value>
                            <average>183.3</average>
                        </value>
                    </E>
                    <origDimensions>
                        <gageLength>
                            <unit>millimeter</unit>
                            <value>
                                <average>25.4</average>
                            </value>
                        </gageLength>
                        <width>
                            <unit>millimeter</unit>
                            <value>
                                <average>6.460</average>
                            </value>
                        </width>
                        <thickness>
                            <unit>millimeter</unit>
                            <value>
                                <average>3.150</average>
                            </value>
                        </thickness>
                        <area>
                            <unit>mm^2</unit>
                            <value>
                                <average>20.35</average>
                            </value>
                        </area>
                    </origDimensions>
                    <finalDimensions>
                        <gageLength>
                            <unit>millimeter</unit>
                            <value>
                                <average>32.00</average>
                            </value>
                        </gageLength>                       
                    </finalDimensions>
                </tensile>
            </testResults>         
        </partTest>
    </amTest> 
</amTestDB>

File: installer-pkg/data/xmlFiles/NIST_100-6_TensileA14-3-4.xml
<?xml version="1.0" encoding="UTF-8"?>
<amTestDB xmlns:xsi="http://www.w3.org/2001/XMLSchema-instance"
    xsi:noNamespaceSchemaLocation="file:/C:/mdcs/ammd/1.5/installer-pkg/data/schema/am_schema_R2018a.xsd">
    <amTest>
        <partTest>
            <testID>T-A-14-3A.5</testID>
            <projectID>NIST-RPS-14</projectID>
            <testType>TENSILE</testType>
            <testOperator>N/A</testOperator>
            <testLocation>N/A</testLocation>
            <startTime>0001-01-01T00:00:00</startTime>
            <stopTime>0001-01-01T00:00:00</stopTime>
            <buildID>NIST-RPS-A-14_003</buildID>
            <specimenID>T-xyz-003A.5</specimenID>
            <testStandards>ASTM E8</testStandards>          
            <testEquipment>
                <machineID>613.11B.20</machineID>
            </testEquipment>
            <testResults>
                <tensile>
                    <UTS>
                        <unit>MPa</unit>
                        <value>
                            <average>1333</average>
                        </value>
                    </UTS>
                    <ultLoad>
                        <unit>kN</unit>
                        <value>
                            <average>27.12</average>
                        </value>
                    </ultLoad>
                    <YS>
                        <unit>MPa</unit>
                        <value>
                            <average>611</average>
                        </value>
                    </YS>
                    <UYS>
                        <unit>MPa</unit>
                        <value>
                            <average>619</average>
                        </value>
                    </UYS>
                    <elongation>
                        <unit>%</unit>
                        <value>
                            <average>26</average>
                        </value>
                    </elongation>
                    <RA>
                        <unit>%</unit>
                        <value>
                            <average>26</average>
                        </value>
                    </RA>
                    <E>
                        <unit>GPa</unit>
                        <value>
                            <average>183.3</average>
                        </value>
                    </E>
                    <origDimensions>
                        <gageLength>
                            <unit>millimeter</unit>
                            <value>
                                <average>25.4</average>
                            </value>
                        </gageLength>
                        <width>
                            <unit>millimeter</unit>
                            <value>
                                <average>6.460</average>
                            </value>
                        </width>
                        <thickness>
                            <unit>millimeter</unit>
                            <value>
                                <average>3.150</average>
                            </value>
                        </thickness>
                        <area>
                            <unit>mm^2</unit>
                            <value>
                                <average>20.35</average>
                            </value>
                        </area>
                    </origDimensions>
                    <finalDimensions>
                        <gageLength>
                            <unit>millimeter</unit>
                            <value>
                                <average>32.00</average>
                            </value>
                        </gageLength>                       
                    </finalDimensions>
                </tensile>
            </testResults>         
        </partTest>
    </amTest> 
</amTestDB>
