Repository: Huchikoma/internship_MMQ

# AMMD
此项目是在西门子中国研究院实习期间所做的项目，基于Materials Data Curation System，使用Python以及Django搭建了一个材料数据可视化的平台。

项目结构

目录结构就是典型的django目录结构。

项目：mgi。

应用：admin_mdcs、api、compose、curate、explore、exporter、modules、oai_pmh、user_dashboard、data_mining、data_visual。这些应用对应不同的功能。

其它：bin（）、conf（mongodb配置文件）、scripts（一些功能脚本）、static、templates、utils

开启服务：

$source activate ammd16env

$mongod --config mongodb.conf

$python manage.py runserver

File: installer-pkg/data/xmlFiles/NIST_100-6_TensileA14-4-1.xml
<?xml version="1.0" encoding="UTF-8"?>
<amTestDB xmlns:xsi="http://www.w3.org/2001/XMLSchema-instance"
    xsi:noNamespaceSchemaLocation="file:/C:/mdcs/ammd/1.5/installer-pkg/data/schema/am_schema_R2018a.xsd">
    <amTest>
        <partTest>
            <testID>T-A-14-4B.1</testID>
            <projectID>NIST-RPS-14</projectID>
            <testType>TENSILE</testType>
            <testOperator>N/A</testOperator>
            <testLocation>N/A</testLocation>
            <startTime>0001-01-01T00:00:00</startTime>
            <stopTime>0001-01-01T00:00:00</stopTime>
            <buildID>NIST-RPS-A-14_004</buildID>
            <specimenID>T-xyz-004B.1</specimenID>
            <testStandards>ASTM E8</testStandards>          
            <testEquipment>
                <machineID>613.11B.20</machineID>
            </testEquipment>
            <testResults>
                <tensile>
                    <UTS>
                        <unit>MPa</unit>
                        <value>
                            <average>1344</average>
                        </value>
                    </UTS>
                    <ultLoad>
                        <unit>kN</unit>
                        <value>
                            <average>27.91</average>
                        </value>
                    </ultLoad>
                    <YS>
                        <unit>MPa</unit>
                        <value>
                            <average>586</average>
                        </value>
                    </YS>
                    <UYS>
                        <unit>MPa</unit>
                        <value>
                            <average>592</average>
                        </value>
                    </UYS>
                    <elongation>
                        <unit>%</unit>
                        <value>
                            <average>23</average>
                        </value>
                    </elongation>
                    <RA>
                        <unit>%</unit>
                        <value>
                            <average>23</average>
                        </value>
                    </RA>
                    <E>
                        <unit>GPa</unit>
                        <value>
                            <average>184.5</average>
                        </value>
                    </E>
                    <origDimensions>
                        <gageLength>
                            <unit>millimeter</unit>
                            <value>
                                <average>25.4</average>
                            </value>
                        </gageLength>
                        <width>
                            <unit>millimeter</unit>
                            <value>
                                <average>6.579</average>
                            </value>
                        </width>
                        <thickness>
                            <unit>millimeter</unit>
                            <value>
                                <average>3.158</average>
                            </value>
                        </thickness>
                        <area>
                            <unit>mm^2</unit>
                            <value>
                                <average>20.78</average>
                            </value>
                        </area>
                    </origDimensions>
                    <finalDimensions>
                        <gageLength>
                            <unit>millimeter</unit>
                            <value>
                                <average>31.14</average>
                            </value>
                        </gageLength>                       
                    </finalDimensions>
                </tensile>
            </testResults>         
        </partTest>
    </amTest> 
</amTestDB>

File: installer-pkg/data/xmlFiles/NIST_100-6_TensileA14-4-2.xml
<?xml version="1.0" encoding="UTF-8"?>
<amTestDB xmlns:xsi="http://www.w3.org/2001/XMLSchema-instance"
    xsi:noNamespaceSchemaLocation="file:/C:/mdcs/ammd/1.5/installer-pkg/data/schema/am_schema_R2018a.xsd">
    <amTest>
        <partTest>
            <testID>T-A-14-4B.3</testID>
            <projectID>NIST-RPS-14</projectID>
            <testType>TENSILE</testType>
            <testOperator>N/A</testOperator>
            <testLocation>N/A</testLocation>
            <startTime>0001-01-01T00:00:00</startTime>
            <stopTime>0001-01-01T00:00:00</stopTime>
            <buildID>NIST-RPS-A-14_004</buildID>
            <specimenID>T-xyz-004B.3</specimenID>
            <testStandards>ASTM E8</testStandards>          
            <testEquipment>
                <machineID>613.11B.20</machineID>
            </testEquipment>
            <testResults>
                <tensile>
                    <UTS>
                        <unit>MPa</unit>
                        <value>
                            <average>1368</average>
                        </value>
                    </UTS>
                    <ultLoad>
                        <unit>kN</unit>
                        <value>
                            <average>27.74</average>
                        </value>
                    </ultLoad>
                    <YS>
                        <unit>MPa</unit>
                        <value>
                            <average>574</average>
                        </value>
                    </YS>
                    <UYS>
                        <unit>MPa</unit>
                        <value>
                            <average>606</average>
                        </value>
                    </UYS>
                    <elongation>
                        <unit>%</unit>
                        <value>
                            <average>25</average>
                        </value>
                    </elongation>
                    <RA>
                        <unit>%</unit>
                        <value>
                            <average>25</average>
                        </value>
                    </RA>
                    <E>
                        <unit>GPa</unit>
                        <value>
                            <average>191.8</average>
                        </value>
                    </E>
                    <origDimensions>
                        <gageLength>
                            <unit>millimeter</unit>
                            <value>
                                <average>25.4</average>
                            </value>
                        </gageLength>
                        <width>
                            <unit>millimeter</unit>
                            <value>
                                <average>6.545</average>
                            </value>
                        </width>
                        <thickness>
                            <unit>millimeter</unit>
                            <value>
                                <average>3.099</average>
                            </value>
                        </thickness>
                        <area>
                            <unit>mm^2</unit>
                            <value>
                                <average>20.28</average>
                            </value>
                        </area>
                    </origDimensions>
                    <finalDimensions>
                        <gageLength>
                            <unit>millimeter</unit>
                            <value>
                                <average>31.62</average>
                            </value>
                        </gageLength>                       
                    </finalDimensions>
                </tensile>
            </testResults>         
        </partTest>
    </amTest> 
</amTestDB>

File: installer-pkg/data/xmlFiles/NIST_100-6_TensileA14-4-3.xml
<?xml version="1.0" encoding="UTF-8"?>
<amTestDB xmlns:xsi="http://www.w3.org/2001/XMLSchema-instance"
    xsi:noNamespaceSchemaLocation="file:/C:/mdcs/ammd/1.5/installer-pkg/data/schema/am_schema_R2018a.xsd">
    <amTest>
        <partTest>
            <testID>T-A-14-4A.4</testID>
            <projectID>NIST-RPS-14</projectID>
            <testType>TENSILE</testType>
            <testOperator>N/A</testOperator>
            <testLocation>N/A</testLocation>
            <startTime>0001-01-01T00:00:00</startTime>
            <stopTime>0001-01-01T00:00:00</stopTime>
            <buildID>NIST-RPS-A-14_004</buildID>
            <specimenID>T-xyz-004A.4</specimenID>
            <testStandards>ASTM E8</testStandards>          
           <testEquipment>
                <machineID>613.11B.20</machineID>
            </testEquipment>
            <testResults>
                <tensile>
                    <UTS>
                        <unit>MPa</unit>
                        <value>
                            <average>1337</average>
                        </value>
                    </UTS>
                    <ultLoad>
                        <unit>kN</unit>
                        <value>
                            <average>28.40</average>
                        </value>
                    </ultLoad>
                    <YS>
                        <unit>MPa</unit>
                        <value>
                            <average>567</average>
                        </value>
                    </YS>
                    <UYS>
                        <unit>MPa</unit>
                        <value>
                            <average>584</average>
                        </value>
                    </UYS>
                    <elongation>
                        <unit>%</unit>
                        <value>
                            <average>25</average>
                        </value>
                    </elongation>
                    <RA>
                        <unit>%</unit>
                        <value>
                            <average>25</average>
                        </value>
                    </RA>
                    <E>
                        <unit>GPa</unit>
                        <value>
                            <average>195.6</average>
                        </value>
                    </E>
                    <origDimensions>
                        <gageLength>
                            <unit>millimeter</unit>
                            <value>
                                <average>25.4</average>
                            </value>
                        </gageLength>
                        <width>
                            <unit>millimeter</unit>
                            <value>
                                <average>6.655</average>
                            </value>
                        </width>
                        <thickness>
                            <unit>millimeter</unit>
                            <value>
                                <average>3.192</average>
                            </value>
                        </thickness>
                        <area>
                            <unit>mm^2</unit>
                            <value>
                                <average>21.24</average>
                            </value>
                        </area>
                    </origDimensions>
                    <finalDimensions>
                        <gageLength>
                            <unit>millimeter</unit>
                            <value>
                                <average>31.78</average>
                            </value>
                        </gageLength>                       
                    </finalDimensions>
                </tensile>
            </testResults>         
        </partTest>
    </amTest> 
</amTestDB>

File: installer-pkg/data/xmlFiles/NIST_100-6_TensileA14-4-4.xml
<?xml version="1.0" encoding="UTF-8"?>
<amTestDB xmlns:xsi="http://www.w3.org/2001/XMLSchema-instance"
    xsi:noNamespaceSchemaLocation="file:/C:/mdcs/ammd/1.5/installer-pkg/data/schema/am_schema_R2018a.xsd">
    <amTest>
        <partTest>
            <testID>T-A-14-4A.4</testID>
            <projectID>NIST-RPS-14</projectID>
            <testType>TENSILE</testType>
            <testOperator>N/A</testOperator>
            <testLocation>N/A</testLocation>
            <startTime>0001-01-01T00:00:00</startTime>
            <stopTime>0001-01-01T00:00:00</stopTime>
            <buildID>NIST-RPS-A-14_004</buildID>
            <specimenID>T-xyz-004A.6</specimenID>
            <testStandards>ASTM E8</testStandards>          
            <testEquipment>
                <machineID>613.11B.20</machineID>
            </testEquipment>
            <testResults>
                <tensile>
                    <UTS>
                        <unit>MPa</unit>
                        <value>
                            <average>1411</average>
                        </value>
                    </UTS>
                    <ultLoad>
                        <unit>kN</unit>
                        <value>
                            <average>31.9</average>
                        </value>
                    </ultLoad>
                    <YS>
                        <unit>MPa</unit>
                        <value>
                            <average>567</average>
                        </value>
                    </YS>
                    <UYS>
                        <unit>MPa</unit>
                        <value>
                            <average>584</average>
                        </value>
                    </UYS>
                    <elongation>
                        <unit>%</unit>
                        <value>
                            <average>24</average>
                        </value>
                    </elongation>
                    <RA>
                        <unit>%</unit>
                        <value>
                            <average>24</average>
                        </value>
                    </RA>
                    <E>
                        <unit>GPa</unit>
                        <value>
                            <average>182.9</average>
                        </value>
                    </E>
                    <origDimensions>
                        <gageLength>
                            <unit>millimeter</unit>
                            <value>
                                <average>25.4</average>
                            </value>
                        </gageLength>
                        <width>
                            <unit>millimeter</unit>
                            <value>
                                <average>6.562</average>
                            </value>
                        </width>
                        <thickness>
                            <unit>millimeter</unit>
                            <value>
                                <average>3.454</average>
                            </value>
                        </thickness>
                        <area>
                            <unit>mm^2</unit>
                            <value>
                                <average>22.67</average>
                            </value>
                        </area>
                    </origDimensions>
                    <finalDimensions>
                        <gageLength>
                            <unit>millimeter</unit>
                            <value>
                                <average>31.39</average>
                            </value>
                        </gageLength>                       
                    </finalDimensions>
                </tensile>
            </testResults>         
        </partTest>
    </amTest> 
</amTestDB>

File: installer-pkg/data/xmlFiles/NIST_100-6_TensileA14-5-1.xml
<?xml version="1.0" encoding="UTF-8"?>
<amTestDB xmlns:xsi="http://www.w3.org/2001/XMLSchema-instance"
    xsi:noNamespaceSchemaLocation="file:/C:/mdcs/ammd/1.5/installer-pkg/data/schema/am_schema_R2018a.xsd">
    <amTest>
        <partTest>
            <testID>T-A-14-5A.1</testID>
            <projectID>NIST-RPS-14</projectID>
            <testType>TENSILE</testType>
            <testOperator>N/A</testOperator>
            <testLocation>N/A</testLocation>
            <startTime>0001-01-01T00:00:00</startTime>
            <stopTime>0001-01-01T00:00:00</stopTime>
            <buildID>NIST-RPS-A-14_005</buildID>
            <specimenID>T-xyz-005A.1</specimenID>
            <testStandards>ASTM E8</testStandards>          
            <testEquipment>
                <machineID>613.11B.20</machineID>
            </testEquipment>
            <testResults>
                <tensile>
                    <UTS>
                        <unit>MPa</unit>
                        <value>
                            <average>1326</average>
                        </value>
                    </UTS>
                    <ultLoad>
                        <unit>kN</unit>
                        <value>
                            <average>25.80</average>
                        </value>
                    </ultLoad>
                    <YS>
                        <unit>MPa</unit>
                        <value>
                            <average>554</average>
                        </value>
                    </YS>
                    <UYS>
                        <unit>MPa</unit>
                        <value>
                            <average>595</average>
                        </value>
                    </UYS>
                    <elongation>
                        <unit>%</unit>
                        <value>
                            <average>25</average>
                        </value>
                    </elongation>
                    <RA>
                        <unit>%</unit>
                        <value>
                            <average>25</average>
                        </value>
                    </RA>
                    <E>
                        <unit>GPa</unit>
                        <value>
                            <average>182.4</average>
                        </value>
                    </E>
                    <origDimensions>
                        <gageLength>
                            <unit>millimeter</unit>
                            <value>
                                <average>25.4</average>
                            </value>
                        </gageLength>
                        <width>
                            <unit>millimeter</unit>
                            <value>
                                <average>6.350</average>
                            </value>
                        </width>
                        <thickness>
                            <unit>millimeter</unit>
                            <value>
                                <average>3.065</average>
                            </value>
                        </thickness>
                        <area>
                            <unit>mm^2</unit>
                            <value>
                                <average>19.46</average>
                            </value>
                        </area>
                    </origDimensions>
                    <finalDimensions>
                        <gageLength>
                            <unit>millimeter</unit>
                            <value>
                                <average>31.65</average>
                            </value>
                        </gageLength>                       
                    </finalDimensions>
                </tensile>
            </testResults>         
        </partTest>
    </amTest> 
</amTestDB>

File: installer-pkg/data/xmlFiles/NIST_100-6_TensileA14-5-2.xml
<?xml version="1.0" encoding="UTF-8"?>
<amTestDB xmlns:xsi="http://www.w3.org/2001/XMLSchema-instance"
    xsi:noNamespaceSchemaLocation="file:/C:/mdcs/ammd/1.5/installer-pkg/data/schema/am_schema_R2018a.xsd">
    <amTest>
        <partTest>
            <testID>T-A-14-5A.2</testID>
            <projectID>NIST-RPS-14</projectID>
            <testType>TENSILE</testType>
            <testOperator>N/A</testOperator>
            <testLocation>N/A</testLocation>
            <startTime>0001-01-01T00:00:00</startTime>
            <stopTime>0001-01-01T00:00:00</stopTime>
            <buildID>NIST-RPS-A-14_005</buildID>
            <specimenID>T-xyz-005A.2</specimenID>
            <testStandards>ASTM E8</testStandards>          
            <testEquipment>
                <machineID>613.11B.20</machineID>
            </testEquipment>
            <testResults>
                <tensile>
                    <UTS>
                        <unit>MPa</unit>
                        <value>
                            <average>1340</average>
                        </value>
                    </UTS>
                    <ultLoad>
                        <unit>kN</unit>
                        <value>
                            <average>27.10</average>
                        </value>
                    </ultLoad>
                    <YS>
                        <unit>MPa</unit>
                        <value>
                            <average>587</average>
                        </value>
                    </YS>
                    <UYS>
                        <unit>MPa</unit>
                        <value>
                            <average>611</average>
                        </value>
                    </UYS>
                    <elongation>
                        <unit>%</unit>
                        <value>
                            <average>26</average>
                        </value>
                    </elongation>
                    <RA>
                        <unit>%</unit>
                        <value>
                            <average>26</average>
                        </value>
                    </RA>
                    <E>
                        <unit>GPa</unit>
                        <value>
                            <average>193.6</average>
                        </value>
                    </E>
                    <origDimensions>
                        <gageLength>
                            <unit>millimeter</unit>
                            <value>
                                <average>25.4</average>
                            </value>
                        </gageLength>
                        <width>
                            <unit>millimeter</unit>
                            <value>
                                <average>6.409</average>
                            </value>
                        </width>
                        <thickness>
                            <unit>millimeter</unit>
                            <value>
                                <average>3.158</average>
                            </value>
                        </thickness>
                        <area>
                            <unit>mm^2</unit>
                            <value>
                                <average>20.24</average>
                            </value>
                        </area>
                    </origDimensions>
                    <finalDimensions>
                        <gageLength>
                            <unit>millimeter</unit>
                            <value>
                                <average>32.11</average>
                            </value>
                        </gageLength>                       
                    </finalDimensions>
                </tensile>
            </testResults>         
        </partTest>
    </amTest> 
</amTestDB>

File: installer-pkg/data/xmlFiles/NIST_100-6_TensileA14-5-3.xml
<?xml version="1.0" encoding="UTF-8"?>
<amTestDB xmlns:xsi="http://www.w3.org/2001/XMLSchema-instance"
    xsi:noNamespaceSchemaLocation="file:/C:/mdcs/ammd/1.5/installer-pkg/data/schema/am_schema_R2018a.xsd">
    <amTest>
        <partTest>
            <testID>T-A-14-5A.3</testID>
            <projectID>NIST-RPS-14</projectID>
            <testType>TENSILE</testType>
            <testOperator>N/A</testOperator>
            <testLocation>N/A</testLocation>
            <startTime>0001-01-01T00:00:00</startTime>
            <stopTime>0001-01-01T00:00:00</stopTime>
            <buildID>NIST-RPS-A-14_005</buildID>
            <specimenID>T-xyz-005A.3</specimenID>
            <testStandards>ASTM E8</testStandards>          
            <testEquipment>
                <machineID>613.11B.20</machineID>
            </testEquipment>
            <testResults>
                <tensile>
                    <UTS>
                        <unit>MPa</unit>
                        <value>
                            <average>1353</average>
                        </value>
                    </UTS>
                    <ultLoad>
                        <unit>kN</unit>
                        <value>
                            <average>27.70</average>
                        </value>
                    </ultLoad>
                    <YS>
                        <unit>MPa</unit>
                        <value>
                            <average>598</average>
                        </value>
                    </YS>
                    <UYS>
                        <unit>MPa</unit>
                        <value>
                            <average>612</average>
                        </value>
                    </UYS>
                    <elongation>
                        <unit>%</unit>
                        <value>
                            <average>28</average>
                        </value>
                    </elongation>
                    <RA>
                        <unit>%</unit>
                        <value>
                            <average>28</average>
                        </value>
                    </RA>
                    <E>
                        <unit>GPa</unit>
                        <value>
                            <average>190.0</average>
                        </value>
                    </E>
                    <origDimensions>
                        <gageLength>
                            <unit>millimeter</unit>
                            <value>
                                <average>25.4</average>
                            </value>
                        </gageLength>
                        <width>
                            <unit>millimeter</unit>
                            <value>
                                <average>6.426</average>
                            </value>
                        </width>
                        <thickness>
                            <unit>millimeter</unit>
                            <value>
                                <average>3.192</average>
                            </value>
                        </thickness>
                        <area>
                            <unit>mm^2</unit>
                            <value>
                                <average>20.51</average>
                            </value>
                        </area>
                    </origDimensions>
                    <finalDimensions>
                        <gageLength>
                            <unit>millimeter</unit>
                            <value>
                                <average>32.44</average>
                            </value>
                        </gageLength>                       
                    </finalDimensions>
                </tensile>
            </testResults>         
        </partTest>
    </amTest> 
</amTestDB>

File: installer-pkg/data/xmlFiles/NIST_100-6_TensileA14-6-1.xml
<?xml version="1.0" encoding="UTF-8"?>
<amTestDB xmlns:xsi="http://www.w3.org/2001/XMLSchema-instance"
    xsi:noNamespaceSchemaLocation="file:/C:/mdcs/ammd/1.5/installer-pkg/data/schema/am_schema_R2018a.xsd">
    <amTest>
        <partTest>
            <testID>T-A-14-6A.4</testID>
            <projectID>NIST-RPS-14</projectID>
            <testType>TENSILE</testType>
            <testOperator>N/A</testOperator>
            <testLocation>N/A</testLocation>
            <startTime>0001-01-01T00:00:00</startTime>
            <stopTime>0001-01-01T00:00:00</stopTime>
            <buildID>NIST-RPS-A-14_006</buildID>
            <specimenID>T-xyz-006A.4</specimenID>
            <testStandards>ASTM E8</testStandards>          
            <testEquipment>
                <machineID>613.11B.20</machineID>
            </testEquipment>
            <testResults>
                <tensile>
                    <UTS>
                        <unit>MPa</unit>
                        <value>
                            <average>1319</average>
                        </value>
                    </UTS>
                    <ultLoad>
                        <unit>kN</unit>
                        <value>
                            <average>27.46</average>
                        </value>
                    </ultLoad>
                    <YS>
                        <unit>MPa</unit>
                        <value>
                            <average>602</average>
                        </value>
                    </YS>
                    <UYS>
                        <unit>MPa</unit>
                        <value>
                            <average>621</average>
                        </value>
                    </UYS>
                    <elongation>
                        <unit>%</unit>
                        <value>
                            <average>28</average>
                        </value>
                    </elongation>
                    <RA>
                        <unit>%</unit>
                        <value>
                            <average>28</average>
                        </value>
                    </RA>
                    <E>
                        <unit>GPa</unit>
                        <value>
                            <average>199.1</average>
                        </value>
                    </E>
                    <origDimensions>
                        <gageLength>
                            <unit>millimeter</unit>
                            <value>
                                <average>25.4</average>
                            </value>
                        </gageLength>
                        <width>
                            <unit>millimeter</unit>
                            <value>
                                <average>6.418</average>
                            </value>
                        </width>
                        <thickness>
                            <unit>millimeter</unit>
                            <value>
                                <average>3.243</average>
                            </value>
                        </thickness>
                        <area>
                            <unit>mm^2</unit>
                            <value>
                                <average>20.81</average>
                            </value>
                        </area>
                    </origDimensions>
                    <finalDimensions>
                        <gageLength>
                            <unit>millimeter</unit>
                            <value>
                                <average>32.51</average>
                            </value>
                        </gageLength>                       
                    </finalDimensions>
                </tensile>
            </testResults>         
        </partTest>
    </amTest> 
</amTestDB>

File: installer-pkg/data/xmlFiles/NIST_100-6_TensileA14-6-2.xml
<?xml version="1.0" encoding="UTF-8"?>
<amTestDB xmlns:xsi="http://www.w3.org/2001/XMLSchema-instance"
    xsi:noNamespaceSchemaLocation="file:/C:/mdcs/ammd/1.5/installer-pkg/data/schema/am_schema_R2018a.xsd">
    <amTest>
        <partTest>
            <testID>T-A-14-6A.5</testID>
            <projectID>NIST-RPS-14</projectID>
            <testType>TENSILE</testType>
            <testOperator>N/A</testOperator>
            <testLocation>N/A</testLocation>
            <startTime>0001-01-01T00:00:00</startTime>
            <stopTime>0001-01-01T00:00:00</stopTime>
            <buildID>NIST-RPS-A-14_006</buildID>
            <specimenID>T-xyz-006A.5</specimenID>
            <testStandards>ASTM E8</testStandards>          
            <testEquipment>
                <machineID>613.11B.20</machineID>
            </testEquipment>
            <testResults>
                <tensile>
                    <UTS>
                        <unit>MPa</unit>
                        <value>
                            <average>1330</average>
                        </value>
                    </UTS>
                    <ultLoad>
                        <unit>kN</unit>
                        <value>
                            <average>27.46</average>
                        </value>
                    </ultLoad>
                    <YS>
                        <unit>MPa</unit>
                        <value>
                            <average>589</average>
                        </value>
                    </YS>
                    <UYS>
                        <unit>MPa</unit>
                        <value>
                            <average>630</average>
                        </value>
                    </UYS>
                    <elongation>
                        <unit>%</unit>
                        <value>
                            <average>27</average>
                        </value>
                    </elongation>
                    <RA>
                        <unit>%</unit>
                        <value>
                            <average>27</average>
                        </value>
                    </RA>
                    <E>
                        <unit>GPa</unit>
                        <value>
                            <average>192.0</average>
                        </value>
                    </E>
                    <origDimensions>
                        <gageLength>
                            <unit>millimeter</unit>
                            <value>
                                <average>25.4</average>
                            </value>
                        </gageLength>
                        <width>
                            <unit>millimeter</unit>
                            <value>
                                <average>6.452</average>
                            </value>
                        </width>
                        <thickness>
                            <unit>millimeter</unit>
                            <value>
                                <average>3.200</average>
                            </value>
                        </thickness>
                        <area>
                            <unit>mm^2</unit>
                            <value>
                                <average>20.65</average>
                            </value>
                        </area>
                    </origDimensions>
                    <finalDimensions>
                        <gageLength>
                            <unit>millimeter</unit>
                            <value>
                                <average>32.36</average>
                            </value>
                        </gageLength>                       
                    </finalDimensions>
                </tensile>
            </testResults>         
        </partTest>
    </amTest> 
</amTestDB>

File: installer-pkg/data/xmlFiles/NIST_100-6_TensileA14-6-3.xml
<?xml version="1.0" encoding="UTF-8"?>
<amTestDB xmlns:xsi="http://www.w3.org/2001/XMLSchema-instance"
    xsi:noNamespaceSchemaLocation="file:/C:/mdcs/ammd/1.5/installer-pkg/data/schema/am_schema_R2018a.xsd">
    <amTest>
        <partTest>
            <testID>T-A-14-6A.6</testID>
            <projectID>NIST-RPS-14</projectID>
            <testType>TENSILE</testType>
            <testOperator>N/A</testOperator>
            <testLocation>N/A</testLocation>
            <startTime>0001-01-01T00:00:00</startTime>
            <stopTime>0001-01-01T00:00:00</stopTime>
            <buildID>NIST-RPS-A-14_006</buildID>
            <specimenID>T-xyz-006A.6</specimenID>
            <testStandards>ASTM E8</testStandards>          
            <testEquipment>
                <machineID>613.11B.20</machineID>
            </testEquipment>
            <testResults>
                <tensile>
                    <UTS>
                        <unit>MPa</unit>
                        <value>
                            <average>1338</average>
                        </value>
                    </UTS>
                    <ultLoad>
                        <unit>kN</unit>
                        <value>
                            <average>26.97</average>
                        </value>
                    </ultLoad>
                    <YS>
                        <unit>MPa</unit>
                        <value>
                            <average>593</average>
                        </value>
                    </YS>
                    <UYS>
                        <unit>MPa</unit>
                        <value>
                            <average>622</average>
                        </value>
                    </UYS>
                    <elongation>
                        <unit>%</unit>
                        <value>
                            <average>28</average>
                        </value>
                    </elongation>
                    <RA>
                        <unit>%</unit>
                        <value>
                            <average>28</average>
                        </value>
                    </RA>
                    <E>
                        <unit>GPa</unit>
                        <value>
                            <average>185.8</average>
                        </value>
                    </E>
                    <origDimensions>
                        <gageLength>
                            <unit>millimeter</unit>
                            <value>
                                <average>25.4</average>
                            </value>
                        </gageLength>
                        <width>
                            <unit>millimeter</unit>
                            <value>
                                <average>6.401</average>
                            </value>
                        </width>
                        <thickness>
                            <unit>millimeter</unit>
                            <value>
                                <average>3.150</average>
                            </value>
                        </thickness>
                        <area>
                            <unit>mm^2</unit>
                            <value>
                                <average>20.16</average>
                            </value>
                        </area>
                    </origDimensions>
                    <finalDimensions>
                        <gageLength>
                            <unit>millimeter</unit>
                            <value>
                                <average>32.56</average>
                            </value>
                        </gageLength>                       
                    </finalDimensions>
                </tensile>
            </testResults>         
        </partTest>
    </amTest> 
</amTestDB>
