Repository: Huchikoma/internship_MMQ

# AMMD
此项目是在西门子中国研究院实习期间所做的项目，基于Materials Data Curation System，使用Python以及Django搭建了一个材料数据可视化的平台。

项目结构

目录结构就是典型的django目录结构。

项目：mgi。

应用：admin_mdcs、api、compose、curate、explore、exporter、modules、oai_pmh、user_dashboard、data_mining、data_visual。这些应用对应不同的功能。

其它：bin（）、conf（mongodb配置文件）、scripts（一些功能脚本）、static、templates、utils

开启服务：

$source activate ammd16env

$mongod --config mongodb.conf

$python manage.py runserver

File: installer-pkg/data/xmlFiles/NIST_100-6_TensileA14-9-3.xml
<?xml version="1.0" encoding="UTF-8"?>
<amTestDB xmlns:xsi="http://www.w3.org/2001/XMLSchema-instance"
    xsi:noNamespaceSchemaLocation="file:/C:/mdcs/ammd/1.5/installer-pkg/data/schema/am_schema_R2018a.xsd">
    <amTest>
        <partTest>
            <testID>T-A-14-9A.3</testID>
            <projectID>NIST-RPS-14</projectID>
            <testType>TENSILE</testType>
            <testOperator>N/A</testOperator>
            <testLocation>N/A</testLocation>
            <startTime>0001-01-01T00:00:00</startTime>
            <stopTime>0001-01-01T00:00:00</stopTime>
            <buildID>NIST-RPS-A-14_009</buildID>
            <specimenID>T-xyz-009A.3</specimenID>
            <testStandards>ASTM E8</testStandards>          
            <testEquipment>
                <machineID>613.11B.20</machineID>
            </testEquipment>
            <testResults>
                <tensile>
                    <UTS>
                        <unit>MPa</unit>
                        <value>
                            <average>1353</average>
                        </value>
                    </UTS>
                    <ultLoad>
                        <unit>kN</unit>
                        <value>
                            <average>27.1</average>
                        </value>
                    </ultLoad>
                    <YS>
                        <unit>MPa</unit>
                        <value>
                            <average>567</average>
                        </value>
                    </YS>
                    <UYS>
                        <unit>MPa</unit>
                        <value>
                            <average>603</average>
                        </value>
                    </UYS>
                    <elongation>
                        <unit>%</unit>
                        <value>
                            <average>25</average>
                        </value>
                    </elongation>
                    <RA>
                        <unit>%</unit>
                        <value>
                            <average>25</average>
                        </value>
                    </RA>
                    <E>
                        <unit>GPa</unit>
                        <value>
                            <average>180.6</average>
                        </value>
                    </E>
                    <origDimensions>
                        <gageLength>
                            <unit>millimeter</unit>
                            <value>
                                <average>25.4</average>
                            </value>
                        </gageLength>
                        <width>
                            <unit>millimeter</unit>
                            <value>
                                <average>6.409</average>
                            </value>
                        </width>
                        <thickness>
                            <unit>millimeter</unit>
                            <value>
                                <average>3.124</average>
                            </value>
                        </thickness>
                        <area>
                            <unit>mm^2</unit>
                            <value>
                                <average>20.02</average>
                            </value>
                        </area>
                    </origDimensions>
                    <finalDimensions>
                        <gageLength>
                            <unit>millimeter</unit>
                            <value>
                                <average>31.72</average>
                            </value>
                        </gageLength>                       
                    </finalDimensions>
                </tensile>
            </testResults>         
        </partTest>
    </amTest> 
</amTestDB>

File: installer-pkg/data/xmlFiles/NIST_100-6_TensileA14-9-4.xml
<?xml version="1.0" encoding="UTF-8"?>
<amTestDB xmlns:xsi="http://www.w3.org/2001/XMLSchema-instance"
    xsi:noNamespaceSchemaLocation="file:/C:/mdcs/ammd/1.5/installer-pkg/data/schema/am_schema_R2018a.xsd">
    <amTest>
        <partTest>
            <testID>T-A-14-9B.4</testID>
            <projectID>NIST-RPS-14</projectID>
            <testType>TENSILE</testType>
            <testOperator>N/A</testOperator>
            <testLocation>N/A</testLocation>
            <startTime>0001-01-01T00:00:00</startTime>
            <stopTime>0001-01-01T00:00:00</stopTime>
            <buildID>NIST-RPS-A-14_009</buildID>
            <specimenID>T-xyz-009B.4</specimenID>
            <testStandards>ASTM E8</testStandards>          
            <testEquipment>
                <machineID>613.11B.20</machineID>
            </testEquipment>
            <testResults>
                <tensile>
                    <UTS>
                        <unit>MPa</unit>
                        <value>
                            <average>1335</average>
                        </value>
                    </UTS>
                    <ultLoad>
                        <unit>kN</unit>
                        <value>
                            <average>26.7</average>
                        </value>
                    </ultLoad>
                    <YS>
                        <unit>MPa</unit>
                        <value>
                            <average>576</average>
                        </value>
                    </YS>
                    <UYS>
                        <unit>MPa</unit>
                        <value>
                            <average>590</average>
                        </value>
                    </UYS>
                    <elongation>
                        <unit>%</unit>
                        <value>
                            <average>23</average>
                        </value>
                    </elongation>
                    <RA>
                        <unit>%</unit>
                        <value>
                            <average>23</average>
                        </value>
                    </RA>
                    <E>
                        <unit>GPa</unit>
                        <value>
                            <average>181.4</average>
                        </value>
                    </E>
                    <origDimensions>
                        <gageLength>
                            <unit>millimeter</unit>
                            <value>
                                <average>25.4</average>
                            </value>
                        </gageLength>
                        <width>
                            <unit>millimeter</unit>
                            <value>
                                <average>6.401</average>
                            </value>
                        </width>
                        <thickness>
                            <unit>millimeter</unit>
                            <value>
                                <average>3.124</average>
                            </value>
                        </thickness>
                        <area>
                            <unit>mm^2</unit>
                            <value>
                                <average>20.00</average>
                            </value>
                        </area>
                    </origDimensions>
                    <finalDimensions>
                        <gageLength>
                            <unit>millimeter</unit>
                            <value>
                                <average>31.24</average>
                            </value>
                        </gageLength>                       
                    </finalDimensions>
                </tensile>
            </testResults>         
        </partTest>
    </amTest> 
</amTestDB>
